Repository: JesusF10/xps-data-analysis

# XPS Data Analysis

Software automatizado para análisis de datos de espectroscopía de fotoelectrones de rayos X (XPS), 
desarrollado como proyecto de servicio social en el área de química y metalurgia.

## Descripción del Proyecto

Este repositorio contiene el desarrollo completo de un software en Python para el análisis automatizado de datos XPS, incluyendo:

- **Carga automática** de datos desde formatos específicos de XPS
- **Por determinar**

## Estructura del Repositorio

```
xps-data-analysis/
├── src/                        # Código fuente principal
│   ├── xps_analyzer/           # Paquete principal del software
│   │   ├── data_loader/        # Carga de datos XPS
│   │   ├── preprocessing/      # Preprocesamiento de datos
│   │   ├── analysis/           # Algoritmos de análisis
│   │   ├── visualization/      # Generación de gráficas
│   │   ├── export/             # Exportación de resultados
│   │   └── utils/              # Utilidades generales
│   ├── gui/                    # Interfaz gráfica
│   └── cli/                    # Interfaz de línea de comandos
│
├── data/                       # Datos del proyecto
│   ├── raw/                    # Datos crudos XPS
│   │   ├── samples/            # Datos por muestra
│   │   └── calibration/        # Datos de calibración
│   ├── processed/              # Datos procesados
│   ├── test_data/              # Datos para pruebas
│   └── results/                # Resultados de análisis
│       ├── reports/            # Reportes generados
│       ├── plots/              # Gráficas generadas
│       └── exports/            # Datos exportados
│
├── experiments/                # Experimentos y prototipos
│   ├── notebooks/              # Jupyter notebooks
│   │   ├── exploratory/        # Análisis exploratorio
│   │   ├── validation/         # Validación de métodos
│   │   └── prototypes/         # Prototipos de algoritmos
│   ├── scripts/                # Scripts de experimentación
│   └── benchmarks/             # Pruebas de rendimiento
│
├── tests/                      # Pruebas del software
│   ├── unit/                   # Pruebas unitarias
│   ├── integration/            # Pruebas de integración
│   └── data/                   # Datos para pruebas
│
├── tools/                      # Herramientas auxiliares
│   ├── data_conversion/        # Conversión de formatos
│   ├── validation/             # Validación de datos
│   └── automation/             # Scripts de automatización
│
├── config/                     # Configuraciones (Por determinar)
│
├── pyproject.toml              # Configuración del proyecto
├── README.md                   # Documentación principal
├── environment.yml              # Entorno Conda para desarrollo
├── setup.py                    # Configuración del paquete
├── verify_installation.py      # Script para verificar instalación
└── .gitignore                  # Archivos a ignorar
```

## Instalación

### Requisitos del sistema

- **Python**: 3.8 o superior
- **Sistema operativo**: Linux, macOS, Windows
- **Gestores de paquetes recomendados**: 
  - [`uv`](https://docs.astral.sh/uv/) (más rápido, recomendado)
  - [`conda`](https://docs.conda.io/) (para gestión de entornos científicos)
  - `pip` (estándar de Python)

---

## Instalación para Usuarios Finales

### Con uv (Recomendado)

```bash

# Instalación básica
uv pip install git+https://github.com/JesusF10/xps-data-analysis.git
```

### Con conda

```bash

# Crear entorno conda con Python científico
conda create -n xps-analysis python=3.11 numpy pandas matplotlib scipy -c conda-forge
conda activate xps-analysis

# Instalar el paquete
pip install git+https://github.com/JesusF10/xps-data-analysis.git

### Con pip estándar

```bash

# Crear entorno virtual (recomendado)
python -m venv venv
source venv/bin/activate  # En Windows: venv\Scripts\activate

# Instalar el paquete
pip install git+https://github.com/JesusF10/xps-data-analysis.git
```

---

## Instalación para Desarrollo

### Con uv (Preferido)

```bash

# 1. Clonar el repositorio
git clone https://github.com/JesusF10/xps-data-analysis.git
cd xps-data-analysis

# 3. Verificar instalación
uv run xps-analyzer --help
uv run verify_installation.py
```

### Con conda

```bash

# 1. Clonar repositorio
git clone https://github.com/JesusF10/xps-data-analysis.git
cd xps-data-analysis

# O manualmente:
conda create -n xps-dev python=3.11 numpy pandas matplotlib scipy jupyter pytest -c conda-forge
conda activate xps-dev

# 3. Instalar en modo desarrollo
pip install -e ".[dev,docs,jupyter]"

# 4. Configurar pre-commit hooks
pre-commit install
```

### Con pip + venv

```bash

# 1. Clonar y crear entorno
git clone https://github.com/JesusF10/xps-data-analysis.git
cd xps-data-analysis
python -m venv .venv
source .venv/bin/activate  # Windows: .venv\Scripts\activate

File: src/xps_analyzer/reference_data/data/reference_elements.json (part 1 of 3)
{
    "version": "1.0",
    "source": "Handbook of X-ray Photoelectron Spectroscopy",
    "elements": {
        "Li": {
            "element": "Lithium",
            "symbol": "Li",
            "atomic_number": 3,
            "binding_energy_of_most_useful_line_eV": 55.6,
            "spin_orbit_splitting_eV": null,
            "line_positions":    {
                "photoelectron_lines_Al_Ka": [
                    { "line": "1s", "binding_energy_eV": 56 }
                ],
                "auger_lines_Al_Ka_kinetic_energy": [
                    { "line": "KLL", "kinetic_energy_eV": 43 }
                ],
                "photoelectron_lines_Mg_Ka": [
                    { "line": "1s", "binding_energy_eV": 56 }
                ],
                "auger_lines_Mg_Ka_kinetic_energy": [
                    { "line": "KLL", "kinetic_energy_eV": 43 }
                ]
            },
            "chemical_state_data": [
                { "compound_type": "Li", "orbital": "1s", "binding_energy_eV": 54.7 },
                { "compound_type": "LiBr", "orbital": "1s", "binding_energy_eV": 56.8 },
                { "compound_type": "LiCl", "orbital": "1s", "binding_energy_eV": 56.0 },
                { "compound_type": "LiF", "orbital": "1s", "binding_energy_eV": 55.7 },
                { "compound_type": "Li2O", "orbital": "1s", "binding_energy_eV": 55.6 },
                { "compound_type": "LiOH", "orbital": "1s", "binding_energy_eV": 54.9 },
                { "compound_type": "Li2CO3", "orbital": "1s", "binding_energy_eV": 55.2 },
                { "compound_type": "Li3PO4", "orbital": "1s", "binding_energy_eV": 55.4 },
                { "compound_type": "Li4P2O7", "orbital": "1s", "binding_energy_eV": 55.6 },
                { "compound_type": "LiNbO3", "orbital": "1s", "binding_energy_eV": 54.8 }
            ],
            "atomic_sensitivity_factors": {
                "Al_Ka_90_deg": { "line": "1s", "ASF": 0.025 },
                "Al_Ka_54_7_deg": { "line": "1s", "ASF": 0.025 }
            }
        },
        "Be": {
            "element": "Beryllium",
            "symbol": "Be",
            "atomic_number": 4,
            "binding_energy_of_most_useful_line_eV": 111.8,
            "spin_orbit_splitting_eV": null,
            "line_positions": {
                "photoelectron_lines_Al_Ka": [
                    { "line": "1s", "binding_energy_eV": 112 }
                ],
                "auger_lines_Al_Ka_kinetic_energy": [
                    { "line": "KVV", "kinetic_energy_eV": 1384 }
                ],
                "photoelectron_lines_Mg_Ka": [
                    { "line": "1s", "binding_energy_eV": 112 }
                ],
                "auger_lines_Mg_Ka_kinetic_energy": [
                    { "line": "KVV", "kinetic_energy_eV": 1151 }
                ]
            },
            "chemical_state_data": [
                { "compound_type": "Be", "orbital": "1s", "binding_energy_eV": 111.7 },
                { "compound_type": "BeO", "orbital": "1s", "binding_energy_eV": 113.8 },
                { "compound_type": "BeMoO4", "orbital": "1s", "binding_energy_eV": 113.7 },
                { "compound_type": "BeRh2O4", "orbital": "1s", "binding_energy_eV": 113.8 },
                { "compound_type": "BeF2", "orbital": "1s", "binding_energy_eV": 115.3 },
                { "compound_type": "NaBeF3", "orbital": "1s", "binding_energy_eV": 115.3 },
                { "compound_type": "Na2BeF4", "orbital": "1s", "binding_energy_eV": 114.7 }
            ],
            "atomic_sensitivity_factors": {
                "Al_Ka_90_deg": { "line": "1s", "ASF": 0.074 },
                "Al_Ka_54_7_deg": { "line": "1s", "ASF": 0.074 }
            }
        },
        "B": {
            "element": "Boron",
            "symbol": "B",
            "atomic_number": 5,
            "binding_energy_of_most_useful_line_eV": 189.4,
            "spin_orbit_splitting_eV": null,
            "line_positions": {
                "photoelectron_lines_Al_Ka": [
                    { "line": "1s", "binding_energy_eV": 189 }
                ],
                "auger_lines_Al_Ka_kinetic_energy": [
                    { "line": "KVV", "kinetic_energy_eV": 1310 }
                ],
                "photoelectron_lines_Mg_Ka": [
                    { "line": "1s", "binding_energy_eV": 189 }
                ],
                "auger_lines_Mg_Ka_kinetic_energy": [
                    { "line": "KVV", "kinetic_energy_eV": 1077 }
                ]
            },
            "chemical_state_data": [
                { "compound_type": "B", "orbital": "1s", "binding_energy_eV": 187.3 },
                { "compound_type": "Boride", "orbital": "1s", "binding_energy_eV": 186.5 },
                { "compound_type": "BN", "orbital": "1s", "binding_energy_eV": 190.5 },
                { "compound_type": "B2O3", "orbital": "1s", "binding_energy_eV": 192.0 },
                { "compound_type": "NaBF4", "orbital": "1s", "binding_energy_eV": 194.9 },
                { "compound_type": "NaBH4", "orbital": "1s", "binding_energy_eV": 187.2 },
                { "compound_type": "H3BO3", "orbital": "1s", "binding_energy_eV": 193.0 },
                { "compound_type": "Na2B4O7-10H2O", "orbital": "1s", "binding_energy_eV": 192.6 },
                { "compound_type": "B10H14", "orbital": "1s", "binding_energy_eV": 187.8 }
            ],
            "atomic_sensitivity_factors": {
                "Al_Ka_90_deg": { "line": "1s", "ASF": 0.159 },
                "Al_Ka_54_7_deg": { "line": "1s", "ASF": 0.159 }
            }
        },
        "C": {
            "element": "Carbon",
            "symbol": "C",
            "atomic_number": 6,
            "binding_energy_of_most_useful_line_eV": 284.5,
            "spin_orbit_splitting_eV": null,
            "line_positions": {
                "photoelectron_lines_Al_Ka": [
                    { "line": "1s", "binding_energy_eV": 285 }
                ],
                "auger_lines_Al_Ka_kinetic_energy": [
                    { "line": "KVV", "kinetic_energy_eV": 1223 }
                ],
                "photoelectron_lines_Mg_Ka": [
                    { "line": "1s", "binding_energy_eV": 285 }
                ],
                "auger_lines_Mg_Ka_kinetic_energy": [
                    { "line": "KVV", "kinetic_energy_eV": 990 }
                ]
            },
            "chemical_state_data": [
                { "compound_type": "Carbide", "orbital":"1s", "binding_energy_eV": 283.9 },
                { "compound_type": "Carbon", "orbital":"1s", "binding_energy_eV": 284.7 },
                { "compound_type": "C with N", "orbital":"1s", "binding_energy_eV": 286.3 },
                { "compound_type": "C with S", "orbital":"1s", "binding_energy_eV": 286.3 },
                { "compound_type": "C with O (Alcohol)", "orbital":"1s", "binding_energy_eV": 286.3 },
                { "compound_type": "C with O (Ether)", "orbital":"1s", "binding_energy_eV": 286.5 },
                { "compound_type": "C with O (Ketone/Aldehyde)", "orbital":"1s", "binding_energy_eV": 287.6 },
                { "compound_type": "C with O (Carboxyl)", "orbital":"1s", "binding_energy_eV": 288.9 },
                { "compound_type": "Carbonate", "orbital":"1s", "binding_energy_eV": 289.4 },
                { "compound_type": "C with Cl", "orbital": "1s", "binding_energy_eV": 286.1 },
                { "compound_type": "C with F (-CHF-)", "orbital": "1s", "binding_energy_eV": 288.0 },
                { "compound_type": "C with F (-CF2-)", "orbital": "1s", "binding_energy_eV": 290.8 },
                { "compound_type": "C with F (-CF3)", "orbital": "1s", "binding_energy_eV": 292.1 }
            ],
            "atomic_sensitivity_factors": {
                "Al_Ka_90_deg": { "line": "1s", "ASF": 0.296 },
                "Al_Ka_54_7_deg": { "line": "1s", "ASF": 0.296 }
            }
        },
        "N": {
            "element": "Nitrogen",
            "symbol": "N",
            "atomic_number": 7,
            "binding_energy_of_most_useful_line_eV": 398.1,
            "spin_orbit_splitting_eV": null,
            "line_positions": {
                "photoelectron_lines_Al_Ka": [
                    { "line": "1s", "binding_energy_eV": 398 }
                ],
                "auger_lines_Al_Ka_kinetic_energy": [
                    { "line": "KLL", "kinetic_energy_eV": 1107 }
                ],
                "photoelectron_lines_Mg_Ka": [
                    { "line": "1s", "binding_energy_eV": 398 }
                ],
                "auger_lines_Mg_Ka_kinetic_energy": [
                    { "line": "KLL", "kinetic_energy_eV": 874 }
                ]
            },
            "chemical_state_data": [
                { "compound_type": "NH3", "orbital":"1s", "binding_energy_eV": 398.9 },
                { "compound_type": "Nitride", "orbital":"1s", "binding_energy_eV": 398.9 },
                { "compound_type": "BN", "orbital":"1s", "binding_energy_eV": 399.1 },
                { "compound_type": "Si3N4", "orbital":"1s", "binding_energy_eV": 401.8 },
                { "compound_type": "Cyanides", "orbital":"1s", "binding_energy_eV": 401.4 },
                { "compound_type": "Nitrites", "orbital":"1s", "binding_energy_eV": 404.5 },
                { "compound_type": "Ammonium Salt", "orbital":"1s", "binding_energy_eV": 401.5 },
                { "compound_type": "Azide (N*NN*)", "orbital":"1s", "binding_energy_eV": 401.2 },
                { "compound_type": "Azide (NN*N)", "orbital":"1s", "binding_energy_eV": 399.2 },
                { "compound_type": "Nitrates", "orbital":"1s", "binding_energy_eV": 407.4 },
                { "compound_type": "Organic Matrix", "orbital":"1s", "binding_energy_eV": 399.4 }
            ],
            "atomic_sensitivity_factors": {
                "Al_Ka_90_deg": { "line": "1s", "ASF": 0.477 },
                "Al_Ka_54_7_deg": { "line": "1s", "ASF": 0.477 }
            }
        },
        "O": {
            "element": "Oxygen",
            "symbol": "O",
            "atomic_number": 8,
            "binding_energy_of_most_useful_line_eV": 531.0,
            "spin_orbit_splitting_eV": null,
            "line_positions": {
                "photoelectron_lines_Al_Ka": [
                    { "line": "1s", "binding_energy_eV": 531 },
                    { "line": "2s", "binding_energy_eV": 23 }
                ],
                "auger_lines_Al_Ka_kinetic_energy": [
                    { "line": "KL1L1", "kinetic_energy_eV": 1013 },
                    { "line": "KL1L23", "kinetic_energy_eV": 999 },
                    { "line": "KL23L23", "kinetic_energy_eV": 978 }
                ],
                "photoelectron_lines_Mg_Ka": [
                    { "line": "1s", "binding_energy_eV": 531 },
                    { "line": "2s", "binding_energy_eV": 23 }
                ],
                "auger_lines_Mg_Ka_kinetic_energy": [
                    { "line": "KL1L1", "kinetic_energy_eV": 780 },
                    { "line": "KL1L23", "kinetic_energy_eV": 766 },
                    { "line": "KL23L23", "kinetic_energy_eV": 745 }
                ]
            },
            "chemical_state_data": [
                { "compound_type": "Metal Oxides", "orbital": "1s", "binding_energy_eV": 530.1 },
                { "compound_type": "Fe2O3", "orbital": "1s", "binding_energy_eV": 530.2 },
                { "compound_type": "SiO2", "orbital": "1s", "binding_energy_eV": 533.0 },
                { "compound_type": "Hydroxides", "orbital": "1s", "binding_energy_eV": 531.2 },
                { "compound_type": "Phosphates", "orbital": "1s", "binding_energy_eV": 530.4 },
                { "compound_type": "Nitrates", "orbital": "1s", "binding_energy_eV": 532.7 },
                { "compound_type": "Sulfates", "orbital": "1s", "binding_energy_eV": 532.0 },
                { "compound_type": "Carbonates", "orbital": "1s", "binding_energy_eV": 531.4 },
                { "compound_type": "Chlorates", "orbital": "1s", "binding_energy_eV": 532.3 },
                { "compound_type": "Al2O3 (sapphire)", "orbital": "1s", "binding_energy_eV": 531.0 },
                { "compound_type": "Silicones", "orbital": "1s", "binding_energy_eV": 532.5 }
            ],
            "atomic_sensitivity_factors": {
                "Al_Ka_90_deg": { "line": "1s", "ASF": 0.711 },
                "Al_Ka_54_7_deg": { "line": "1s", "ASF": 0.711 }
            }
        },
        "F": {
            "element": "Fluorine",
            "symbol": "F",
            "atomic_number": 9,
            "binding_energy_of_most_useful_line_eV": 684.9,
            "spin_orbit_splitting_eV": null,
            "line_positions": {
                "photoelectron_lines_Al_Ka": [
                    { "line": "1s", "binding_energy_eV": 685 },
                    { "line": "2s", "binding_energy_eV": 30 }
                ],
                "auger_lines_Al_Ka_kinetic_energy": [
                    { "line": "KL1L1", "kinetic_energy_eV": 877 },
                    { "line": "KL1L23", "kinetic_energy_eV": 858 },
                    { "line": "KL23L23", "kinetic_energy_eV": 832 }
                ],
                "photoelectron_lines_Mg_Ka": [
                    { "line": "1s", "binding_energy_eV": 685 },
                    { "line": "2s", "binding_energy_eV": 30 }
                ],
                "auger_lines_Mg_Ka_kinetic_energy": [
                    { "line": "KL1L1", "kinetic_energy_eV": 644 },
                    { "line": "KL1L23", "kinetic_energy_eV": 625 },
                    { "line": "KL23L23", "kinetic_energy_eV": 599 }
                ]
            },
            "chemical_state_data": [
                { "compound_type": "KF", "orbital": "1s", "binding_energy_eV": 683.9 },
                { "compound_type": "LiF", "orbital": "1s", "binding_energy_eV": 685.1 },
                { "compound_type": "NaF", "orbital": "1s", "binding_energy_eV": 684.5 },
                { "compound_type": "BaF2", "orbital": "1s", "binding_energy_eV": 683.7 },
                { "compound_type": "MgF2", "orbital": "1s", "binding_energy_eV": 685.8 },
                { "compound_type": "AlF3·3H2O", "orbital": "1s", "binding_energy_eV": 686.3 },
                { "compound_type": "NaBF4", "orbital": "1s", "binding_energy_eV": 687.0 },
                { "compound_type": "Na2SiF6", "orbital": "1s", "binding_energy_eV": 686.0 },
                { "compound_type": "p-(CF2=CF2)", "orbital": "1s", "binding_energy_eV": 689.0 },
                { "compound_type": "EtNH2BF3", "orbital": "1s", "binding_energy_eV": 686.6 },
                { "compound_type": "Ph3PBF3", "orbital": "1s", "binding_energy_eV": 685.7 }
            ],
            "atomic_sensitivity_factors": {
                "Al_Ka_90_deg": { "line": "1s", "ASF": 1.000 },
                "Al_Ka_54_7_deg": { "line": "1s", "ASF": 1.000 }
            }
        },
        "Ne": {
            "element": "Neon",
            "symbol": "Ne",
            "atomic_number": 10,
            "binding_energy_of_most_useful_line_eV": 863.1,
            "spin_orbit_splitting_eV": null,
            "line_positions": {
                "photoelectron_lines_Al_Ka": [
                    { "line": "1s", "binding_energy_eV": 863 },
                    { "line": "2s", "binding_energy_eV": 41 },
                    { "line": "2p", "binding_energy_eV": 14 }
                ],
                "auger_lines_Al_Ka_kinetic_energy": [
                    { "line": "KL1L1", "kinetic_energy_eV": 725 },
                    { "line": "KL1L23", "kinetic_energy_eV": 702 },
                    { "line": "KL23L23", "kinetic_energy_eV": 669 }
                ],
                "photoelectron_lines_Mg_Ka": [
                    { "line": "1s", "binding_energy_eV": 863 },
                    { "line": "2s", "binding_energy_eV": 41 },
                    { "line": "2p", "binding_energy_eV": 14 }
                ],
                "auger_lines_Mg_Ka_kinetic_energy": [
                    { "line": "KL1L1", "kinetic_energy_eV": 492 },
                    { "line": "KL1L23", "kinetic_energy_eV": 469 },
                    { "line": "KL23L23", "kinetic_energy_eV": 436 }
                ]
            },
            "chemical_state_data": [
                { "compound_type": "Ne in Ag", "orbital": "1s", "binding_energy_eV": 862.4 },
                { "compound_type": "Ne in Au", "orbital": "1s", "binding_energy_eV": 861.6 },
                { "compound_type": "Ne in Cu", "orbital": "1s", "binding_energy_eV": 862.2 },
                { "compound_type": "Ne in Fe", "orbital": "1s", "binding_energy_eV": 863.4 },
                { "compound_type": "Ne in graphite", "orbital": "1s", "binding_energy_eV": 863.1 }
            ],
            "atomic_sensitivity_factors": {
                "Al_Ka_90_deg": { "line": "1s", "ASF": 1.340 },
                "Al_Ka_54_7_deg": { "line": "1s", "ASF": 1.340 }
            }
        },
        "Na": {
            "element": "Sodium",
            "symbol": "Na",
            "atomic_number": 11,
            "binding_energy_of_most_useful_line_eV": 1071.8,
            "spin_orbit_splitting_eV": null,
            "line_positions": {
                "photoelectron_lines_Al_Ka": [
                    { "line": "1s", "binding_energy_eV": 1072 },
                    { "line": "2s", "binding_energy_eV": 64 },
                    { "line": "2p", "binding_energy_eV": 31 }
                ],
                "auger_lines_Al_Ka_kinetic_energy": [
                    { "line": "KL1L1", "kinetic_energy_eV": 561 },
                    { "line": "KL1L23", "kinetic_energy_eV": 532 },
                    { "line": "KL23L23", "kinetic_energy_eV": 493 }
                ],
                "photoelectron_lines_Mg_Ka": [
                    { "line": "1s", "binding_energy_eV": 1072 },
                    { "line": "2s", "binding_energy_eV": 64 },
                    { "line": "2p", "binding_energy_eV": 31 }
                ],
                "auger_lines_Mg_Ka_kinetic_energy": [
                    { "line": "KL1L1", "kinetic_energy_eV": 328 },
                    { "line": "KL1L23", "kinetic_energy_eV": 299 },
                    { "line": "KL23L23", "kinetic_energy_eV": 260 }
                ]
            },
            "chemical_state_data": [
                { "compound_type": "Na", "orbital": "1s", "binding_energy_eV": 1071.8 },
                { "compound_type": "NaI", "orbital": "1s", "binding_energy_eV": 1071.7 },
                { "compound_type": "NaBr", "orbital": "1s", "binding_energy_eV": 1071.7 },
                { "compound_type": "NaCl", "orbital": "1s", "binding_energy_eV": 1071.8 },
                { "compound_type": "NaF", "orbital": "1s", "binding_energy_eV": 1071.2 },
                { "compound_type": "Na2CO3", "orbital": "1s", "binding_energy_eV": 1071.5 },
                { "compound_type": "Na2S2O3", "orbital": "1s", "binding_energy_eV": 1071.6 },
                { "compound_type": "Na2SO4", "orbital": "1s", "binding_energy_eV": 1071.2 },
                { "compound_type": "Na4P2O7", "orbital": "1s", "binding_energy_eV": 1070.8 },
                { "compound_type": "NaH2PO4", "orbital": "1s", "binding_energy_eV": 1072.0 },
                { "compound_type": "Mol Sieve Y", "orbital": "1s", "binding_energy_eV": 1072.6 }
            ],
            "auger_parameter_data": [
                { "compound_type": "Na2SeO3", "orbital": "1s", "binding_energy_eV": 1070.8, "KLL_kinetic_energy_eV": 991.0 },
                { "compound_type": "NaF", "orbital": "1s", "binding_energy_eV": 1071.0, "KLL_kinetic_energy_eV": 998.6 },
                { "compound_type": "Na", "orbital": "1s", "binding_energy_eV": 1071.8, "KLL_kinetic_energy_eV": 994.3 },
                { "compound_type": "NaCl", "orbital": "1s", "binding_energy_eV": 1071.8, "KLL_kinetic_energy_eV": 990.1 },
                { "compound_type": "Mol Sieve Y", "orbital": "1s", "binding_energy_eV": 1072.6, "KLL_kinetic_energy_eV": 987.8 }
            ],
            "atomic_sensitivity_factors": {
                "Al_Ka_90_deg": { "line": "1s", "ASF": 1.685 },
                "Al_Ka_54_7_deg": { "line": "1s", "ASF": 1.685 }
            }
        },
        "Mg": {
            "element": "Magnesium",
            "symbol": "Mg",
            "atomic_number": 12,
            "binding_energy_of_most_useful_line_eV": 49.8,
            "spin_orbit_splitting_eV": null,
            "line_positions": {
                "photoelectron_lines_Al_Ka": [
                    { "line": "1s", "binding_energy_eV": 1303 },
                    { "line": "2s", "binding_energy_eV": 89 },
                    { "line": "2p", "binding_energy_eV": 50 }
                ],
                "auger_lines_Al_Ka_kinetic_energy": [
                    { "line": "KL1L1", "kinetic_energy_eV": 561 },
                    { "line": "KL1L23", "kinetic_energy_eV": 532 },
                    { "line": "KL23L23", "kinetic_energy_eV": 493 }
                ],
                "photoelectron_lines_Mg_Ka": [
                    { "line": "1s", "binding_energy_eV": 1303 },
                    { "line": "2s", "binding_energy_eV": 89 },
                    { "line": "2p", "binding_energy_eV": 50 }
                ],
                "auger_lines_Mg_Ka_kinetic_energy": [
                    { "line": "KL1L1", "kinetic_energy_eV": 148 },
                    { "line": "KL1L23", "kinetic_energy_eV": 114 },
                    { "line": "KL23L23", "kinetic_energy_eV": 68 }
                ]
            },
            "chemical_state_data": [
                { "compound_type": "Mg", "orbital": "2p", "binding_energy_eV": 49.6 },
                { "compound_type": "Mg2Cu", "orbital": "2p", "binding_energy_eV": 49.8 },
                { "compound_type": "Mg3Bi2", "orbital": "2p", "binding_energy_eV": 50.6 },
                { "compound_type": "MgF2", "orbital": "2p", "binding_energy_eV": 51.0 },
                { "compound_type": "Mg(OH)2", "orbital": "2p", "binding_energy_eV": 49.5 },
                { "compound_type": "MgAl2O4", "orbital": "2p", "binding_energy_eV": 50.4 }
            ],
            "atomic_sensitivity_factors": {
                "Al_Ka_90_deg": { "line": "2s", "ASF": 0.252 },
                "Al_Ka_54_7_deg": { "line": "2s", "ASF": 0.252 }
            }
        },
        "Al": {
            "element": "Aluminum",
            "symbol": "Al",
            "atomic_number": 13,
            "binding_energy_of_most_useful_line_eV": 72.9,
            "spin_orbit_splitting_eV": null,
            "line_positions": {
                "photoelectron_lines_Al_Ka": [
                    { "line": "2s", "binding_energy_eV": 118 },
                    { "line": "2p", "binding_energy_eV": 73 }
                ],
                "auger_lines_Al_Ka_kinetic_energy": [
                    { "line": "L23M1M23", "kinetic_energy_eV": 1419 }
                ],
                "photoelectron_lines_Mg_Ka": [
                    { "line": "2s", "binding_energy_eV": 118 },
                    { "line": "2p", "binding_energy_eV": 73 }
                ],
                "auger_lines_Mg_Ka_kinetic_energy": [
                    { "line": "L23M1M23", "kinetic_energy_eV": 1186 }
                ]
            },
            "chemical_state_data": [
                { "compound_type": "Al", "orbital": "2p", "binding_energy_eV": 72.8 },
                { "compound_type": "AlAs", "orbital": "2p", "binding_energy_eV": 73.6 },
                { "compound_type": "AlGaAs", "orbital": "2p", "binding_energy_eV": 73.6 },
                { "compound_type": "LiAlH4", "orbital": "2p", "binding_energy_eV": 75.6 },
                { "compound_type": "Halides", "orbital": "2p", "binding_energy_eV": 74.7 },
                { "compound_type": "AlF3", "orbital": "2p", "binding_energy_eV": 76.3 },
                { "compound_type": "Al2O3 (sapphire)", "orbital": "2p", "binding_energy_eV": 74.4 },
                { "compound_type": "Al2O3 (alpha)", "orbital": "2p", "binding_energy_eV": 73.9 },
                { "compound_type": "Al2O3 (gamma)", "orbital": "2p", "binding_energy_eV": 73.7 },
                { "compound_type": "AlOOH (boehmite)", "orbital": "2p", "binding_energy_eV": 74.2 }
            ],
            "auger_parameter_data": [
                { "compound_type": "Al", "orbital": "2p", "binding_energy_eV": 72.8, "KLL_kinetic_energy_eV": 1393.3 },
                { "compound_type": "AlAs", "orbital": "2p", "binding_energy_eV": 73.6, "KLL_kinetic_energy_eV": 1391.2 },
                { "compound_type": "AlN", "orbital": "2p", "binding_energy_eV": 74.4, "KLL_kinetic_energy_eV": 1389.0 },
                { "compound_type": "Al2O3 (sapphire)", "orbital": "2p", "binding_energy_eV": 74.2, "KLL_kinetic_energy_eV": 1387.8 }
            ],
            "atomic_sensitivity_factors": {
                "Al_Ka_90_deg": { "line": "2p", "ASF": 0.193 },
                "Al_Ka_54_7_deg": { "line": "2p", "ASF": 0.234 }
            }
        },
        "Si": {
            "element": "Silicon",
            "symbol": "Si",
            "atomic_number": 14,
            "binding_energy_of_most_useful_line_eV": 99.3,
            "spin_orbit_splitting_eV": null,
            "line_positions": {
                "photoelectron_lines_Al_Ka": [
                    { "line": "2s", "binding_energy_eV": 151 },
                    { "line": "2p", "binding_energy_eV": 99 }
                ],
                "auger_lines_Al_Ka_kinetic_energy": [
                    { "line": "L23M23M23", "kinetic_energy_eV": 1394 }
                ],
                "photoelectron_lines_Mg_Ka": [
                    { "line": "2s", "binding_energy_eV": 151 },
                    { "line": "2p", "binding_energy_eV": 99 }
                ],
                "auger_lines_Mg_Ka_kinetic_energy": [
                    { "line": "L23M23M23", "kinetic_energy_eV": 1161 }
                ]
            },
            "chemical_state_data": [
                { "compound_type": "Silicides", "orbital": "2p", "binding_energy_eV": 99.5 },
                { "compound_type": "Silicon", "orbital": "2p", "binding_energy_eV": 99.3 },
                { "compound_type": "Carbides", "orbital": "2p", "binding_energy_eV": 98.4 },
                { "compound_type": "Nitrides", "orbital": "2p", "binding_energy_eV": 101.8 },
                { "compound_type": "Silicones (Silanes)", "orbital": "2p", "binding_energy_eV": 100.9 },
                { "compound_type": "Silicates", "orbital": "2p", "binding_energy_eV": 102.4 },
                { "compound_type": "Silica", "orbital": "2p", "binding_energy_eV": 103.5 }
            ],
            "auger_parameter_data": [
                { "compound_type": "Si", "orbital": "2p", "binding_energy_eV": 99.5, "KLL_kinetic_energy_eV": 1616.6 },
                { "compound_type": "Si3N4", "orbital": "2p", "binding_energy_eV": 101.8, "KLL_kinetic_energy_eV": 1612.6 },
                { "compound_type": "SiO2, gel", "orbital": "2p", "binding_energy_eV": 103.4, "KLL_kinetic_energy_eV": 1608.3 },
                { "compound_type": "SiO2, quartz", "orbital": "2p", "binding_energy_eV": 103.7, "KLL_kinetic_energy_eV": 1608.6 }
            ],
            "atomic_sensitivity_factors": {
                "Al_Ka_90_deg": { "line": "2p", "ASF": 0.283 },
                "Al_Ka_54_7_deg": { "line": "2p", "ASF": 0.339 }
            }
        },
        "P": {
            "element": "Phosphorus",
            "symbol": "P",
            "atomic_number": 15,
            "binding_energy_of_most_useful_line_eV": 129.9,
            "spin_orbit_splitting_eV": 0.84,
            "line_positions": {
                "photoelectron_lines_Al_Ka": [
                    { "line": "2s", "binding_energy_eV": 188 },
                    { "line": "2p1/2", "binding_energy_eV": 131 },
                    { "line": "2p3/2", "binding_energy_eV": 130 },
                    { "line": "3s", "binding_energy_eV": 14 }
                ],
                "auger_lines_Al_Ka_kinetic_energy": [
                    { "line": "L23M23M23", "kinetic_energy_eV": 1367 }
                ],
                "photoelectron_lines_Mg_Ka": [
                    { "line": "2s", "binding_energy_eV": 188 },
                    { "line": "2p1/2", "binding_energy_eV": 131 },
                    { "line": "2p3/2", "binding_energy_eV": 130 },
                    { "line": "3s", "binding_energy_eV": 14 }
                ],
                "auger_lines_Mg_Ka_kinetic_energy": [
                    { "line": "L23M23M23", "kinetic_energy_eV": 1134 }
                ]
            },
            "chemical_state_data": [
                { "compound_type": "P (red)", "orbital": "2p3/2", "binding_energy_eV": 130.0 },
                { "compound_type": "GaP", "orbital": "2p3/2", "binding_energy_eV": 128.8 },
                { "compound_type": "InP", "orbital": "2p3/2", "binding_energy_eV": 128.3 },
                { "compound_type": "Phosphate", "orbital": "2p3/2", "binding_energy_eV": 132.4 },
                { "compound_type": "Pyrophosphate", "orbital": "2p3/2", "binding_energy_eV": 133.2 },
                { "compound_type": "Metaphosphate", "orbital": "2p3/2", "binding_energy_eV": 134.2 },
                { "compound_type": "P4O10", "orbital": "2p3/2", "binding_energy_eV": 135.3 },
                { "compound_type": "Ph3P", "orbital": "2p3/2", "binding_energy_eV": 130.9 },
                { "compound_type": "Ph2PSH", "orbital": "2p3/2", "binding_energy_eV": 132.3 },
                { "compound_type": "(PhO)3PO", "orbital": "2p3/2", "binding_energy_eV": 134.8 }
            ],
            "atomic_sensitivity_factors": {
                "Al_Ka_90_deg": { "line": "2p", "ASF": 0.412 },
                "Al_Ka_54_7_deg": { "line": "2p", "ASF": 0.486 }
            }
        },
        "S": {
            "element": "Sulfur",
            "symbol": "S",
            "atomic_number": 16,
            "binding_energy_of_most_useful_line_eV": 164.0,
            "spin_orbit_splitting_eV": 1.18,
            "line_positions": {
                "photoelectron_lines_Al_Ka": [
                    { "line": "2s", "binding_energy_eV": 228 },
                    { "line": "2p1/2", "binding_energy_eV": 165 },
                    { "line": "2p3/2", "binding_energy_eV": 164 },
                    { "line": "3s", "binding_energy_eV": 18 }
                ],
                "auger_lines_Al_Ka_kinetic_energy": [
                    { "line": "L23M23M23", "kinetic_energy_eV": 1336 }
                ],
                "photoelectron_lines_Mg_Ka": [
                    { "line": "2s", "binding_energy_eV": 228 },
                    { "line": "2p1/2", "binding_energy_eV": 165 },
                    { "line": "2p3/2", "binding_energy_eV": 164 },
                    { "line": "3s", "binding_energy_eV": 18 }
                ],
                "auger_lines_Mg_Ka_kinetic_energy": [
                    { "line": "L23M23M23", "kinetic_energy_eV": 1103 }
                ]
            },
            "chemical_state_data": [
                { "compound_type": "S", "orbital": "2p3/2", "binding_energy_eV": 164.1 },
                { "compound_type": "Sulfide", "orbital": "2p3/2", "binding_energy_eV": 161.7 },
                { "compound_type": "Sulfite", "orbital": "2p3/2", "binding_energy_eV": 166.6 },
                { "compound_type": "Sulfate", "orbital": "2p3/2", "binding_energy_eV": 168.8 },
                { "compound_type": "SF6", "orbital": "2p3/2", "binding_energy_eV": 174.4 },
                { "compound_type": "SO2", "orbital": "2p3/2", "binding_energy_eV": 167.4 },
                { "compound_type": "Thiophene", "orbital": "2p3/2", "binding_energy_eV": 164.3 },
                { "compound_type": "Mercaptan", "orbital": "2p3/2", "binding_energy_eV": 163.1 },
                { "compound_type": "Cysteine", "orbital": "2p3/2", "binding_energy_eV": 163.2 },
                { "compound_type": "Sulfone", "orbital": "2p3/2", "binding_energy_eV": 169.0 }
            ],
            "auger_parameter_data": [
                { "compound_type": "NiS", "orbital": "2p", "binding_energy_eV": 162.2, "KLL_kinetic_energy_eV": 2116.1 },
                { "compound_type": "Na2SO3", "orbital": "2p", "binding_energy_eV": 166.6, "KLL_kinetic_energy_eV": 2108.5 },
                { "compound_type": "SO2", "orbital": "2p", "binding_energy_eV": 167.4, "KLL_kinetic_energy_eV": 2106.2 },
                { "compound_type": "CuSO4", "orbital": "2p", "binding_energy_eV": 169.3, "KLL_kinetic_energy_eV": 2108.0 }
            ],
            "atomic_sensitivity_factors": {
                "Al_Ka_90_deg": { "line": "2p", "ASF": 0.570 },
                "Al_Ka_54_7_deg": { "line": "2p", "ASF": 0.666 }
            }
        },
        "Cl": {
            "element": "Chlorine",
            "symbol": "Cl",
            "atomic_number": 17,
            "binding_energy_of_most_useful_line_eV": 198.5,
            "spin_orbit_splitting_eV": 1.60,
            "line_positions": {
                "photoelectron_lines_Al_Ka": [
                    { "line": "2s", "binding_energy_eV": 271 },
                    { "line": "2p1/2", "binding_energy_eV": 201 },
                    { "line": "2p3/2", "binding_energy_eV": 199 },
                    { "line": "3s", "binding_energy_eV": 17 },
                    { "line": "3p", "binding_energy_eV": 6 }
                ],
                "auger_lines_Al_Ka_kinetic_energy": [
                    { "line": "L23M23M23", "kinetic_energy_eV": 1304 }
                ],
                "photoelectron_lines_Mg_Ka": [
                    { "line": "2s", "binding_energy_eV": 271 },
                    { "line": "2p1/2", "binding_energy_eV": 201 },
                    { "line": "2p3/2", "binding_energy_eV": 199 },
                    { "line": "3s", "binding_energy_eV": 17 },
                    { "line": "3p", "binding_energy_eV": 6 }
                ],
                "auger_lines_Mg_Ka_kinetic_energy": [
                    { "line": "L23M23M23", "kinetic_energy_eV": 1071 }
                ]
            },
            "chemical_state_data": [
                { "compound_type": "Alkali Chloride", "orbital": "2p3/2", "binding_energy_eV": 198.2 },
                { "compound_type": "CuCl2", "orbital": "2p3/2", "binding_energy_eV": 200.0 },
                { "compound_type": "NiCl2", "orbital": "2p3/2", "binding_energy_eV": 199.4 },
                { "compound_type": "PdCl2", "orbital": "2p3/2", "binding_energy_eV": 198.9 },
                { "compound_type": "K2IrCl6", "orbital": "2p3/2", "binding_energy_eV": 198.6 },
                { "compound_type": "Pt(NH3)2Cl2", "orbital": "2p3/2", "binding_energy_eV": 198.8 },
                { "compound_type": "Perchlorate", "orbital": "2p3/2", "binding_energy_eV": 208.2 },
                { "compound_type": "KClO3", "orbital": "2p3/2", "binding_energy_eV": 206.5 },
                { "compound_type": "NaClO4", "orbital": "2p3/2", "binding_energy_eV": 208.5 },
                { "compound_type": "C6H5Cl", "orbital": "2p3/2", "binding_energy_eV": 200.1 },
                { "compound_type": "p(CH2=CHCl)", "orbital": "2p3/2", "binding_energy_eV": 200.0 }
            ],
            "atomic_sensitivity_factors": {
                "Al_Ka_90_deg": { "line": "2p", "ASF": 0.770 },
                "Al_Ka_54_7_deg": { "line": "2p", "ASF": 0.891 }
            }
        },
        "Ar": {
            "element": "Argon",
            "symbol": "Ar",
            "atomic_number": 18,
            "binding_energy_of_most_useful_line_eV": 241.9,
            "spin_orbit_splitting_eV": 2.12,
            "line_positions": {
                "photoelectron_lines_Al_Ka": [
                    { "line": "2s", "binding_energy_eV": 320 },
                    { "line": "2p1/2", "binding_energy_eV": 244 },
                    { "line": "2p3/2", "binding_energy_eV": 242 }
                ],
                "auger_lines_Al_Ka_kinetic_energy": [
                    { "line": "L23M23M23", "kinetic_energy_eV": 1272 }
                ],
                "photoelectron_lines_Mg_Ka": [
                    { "line": "2s", "binding_energy_eV": 320 },
                    { "line": "2p1/2", "binding_energy_eV": 244 },
                    { "line": "2p3/2", "binding_energy_eV": 242 }
                ],
                "auger_lines_Mg_Ka_kinetic_energy": [
                    { "line": "L23M23M23", "kinetic_energy_eV": 1039 }
                ]
            },
            "chemical_state_data": [
                { "compound_type": "Ar in Ag", "orbital": "2p3/2", "binding_energy_eV": 241.2 },
                { "compound_type": "Ar in Au", "orbital": "2p3/2", "binding_energy_eV": 240.7 },
                { "compound_type": "Ar in Cu", "orbital": "2p3/2", "binding_energy_eV": 241.1 },
                { "compound_type": "Ar in Pt", "orbital": "2p3/2", "binding_energy_eV": 240.4 },
                { "compound_type": "Ar in graphite", "orbital": "2p3/2", "binding_energy_eV": 241.5 },
                { "compound_type": "Ar in Si", "orbital": "2p3/2", "binding_energy_eV": 241.9 }
            ],
            "atomic_sensitivity_factors": {
                "Al_Ka_90_deg": { "line": "2p", "ASF": 1.011 },
                "Al_Ka_54_7_deg": { "line": "2p", "ASF": 1.155 }
            }
        },
        "K": {
            "element": "Potassium",
            "symbol": "K",
            "atomic_number": 19,
            "binding_energy_of_most_useful_line_eV": 294.4,
            "spin_orbit_splitting_eV": 2.80,
            "line_positions": {
                "photoelectron_lines_Al_Ka": [
                    { "line": "2s", "binding_energy_eV": 380 },
                    { "line": "2p1/2", "binding_energy_eV": 297 },
                    { "line": "2p3/2", "binding_energy_eV": 294 },
                    { "line": "3s", "binding_energy_eV": 35 },
                    { "line": "3p", "binding_energy_eV": 19 }
                ],
                "auger_lines_Al_Ka_kinetic_energy": [
                    { "line": "L23M23M23", "kinetic_energy_eV": 1239 }
                ],
                "photoelectron_lines_Mg_Ka": [
                    { "line": "2s", "binding_energy_eV": 380 },
                    { "line": "2p1/2", "binding_energy_eV": 297 },
                    { "line": "2p3/2", "binding_energy_eV": 294 },
                    { "line": "3s", "binding_energy_eV": 35 },
                    { "line": "3p", "binding_energy_eV": 19 }
                ],
                "auger_lines_Mg_Ka_kinetic_energy": [
                    { "line": "L23M23M23", "kinetic_energy_eV": 1006 }
                ]
            },
            "chemical_state_data": [
                { "compound_type": "K", "orbital": "2p3/2", "binding_energy_eV": 294.6 },
                { "compound_type": "Halides", "orbital": "2p3/2", "binding_energy_eV": 292.8 },
                { "compound_type": "KCN", "orbital": "2p3/2", "binding_energy_eV": 294.7 },
                { "compound_type": "KNO3", "orbital": "2p3/2", "binding_energy_eV": 292.9 },
                { "compound_type": "KClO3", "orbital": "2p3/2", "binding_energy_eV": 293.2 },
                { "compound_type": "KClO4", "orbital": "2p3/2", "binding_energy_eV": 293.4 },
                { "compound_type": "K3PO4", "orbital": "2p3/2", "binding_energy_eV": 293.5 },
                { "compound_type": "K4P2O7", "orbital": "2p3/2", "binding_energy_eV": 292.2 },
                { "compound_type": "K2CrO4", "orbital": "2p3/2", "binding_energy_eV": 292.6 },
                { "compound_type": "K2Cr2O7", "orbital": "2p3/2", "binding_energy_eV": 292.1 }
            ],
            "atomic_sensitivity_factors": {
                "Al_Ka_90_deg": { "line": "2p", "ASF": 1.300 },
                "Al_Ka_54_7_deg": { "line": "2p", "ASF": 1.466 }
            }
        },
        "Ca": {
            "element": "Calcium",
            "symbol": "Ca",
            "atomic_number": 20,
