Repository: JesusF10/xps-data-analysis

# XPS Data Analysis

Software automatizado para análisis de datos de espectroscopía de fotoelectrones de rayos X (XPS), 
desarrollado como proyecto de servicio social en el área de química y metalurgia.

## Descripción del Proyecto

Este repositorio contiene el desarrollo completo de un software en Python para el análisis automatizado de datos XPS, incluyendo:

- **Carga automática** de datos desde formatos específicos de XPS
- **Por determinar**

## Estructura del Repositorio

```
xps-data-analysis/
├── src/                        # Código fuente principal
│   ├── xps_analyzer/           # Paquete principal del software
│   │   ├── data_loader/        # Carga de datos XPS

File: src/xps_analyzer/reference_data/data/reference_elements.json (part 2 of 3)
{
            "binding_energy_of_most_useful_line_eV": 346.7,
            "spin_orbit_splitting_eV": 3.60,
            "line_positions": {
                "photoelectron_lines_Al_Ka": [
                    { "line": "2s", "binding_energy_eV": 440 },
                    { "line": "2p1/2", "binding_energy_eV": 351 },
                    { "line": "2p3/2", "binding_energy_eV": 347 },
                    { "line": "3s", "binding_energy_eV": 45 },
                    { "line": "3p", "binding_energy_eV": 26 }
                ],
                "auger_lines_Al_Ka_kinetic_energy": [
                    { "line": "L23M23M23", "kinetic_energy_eV": 1197 }
                ],
                "photoelectron_lines_Mg_Ka": [
                    { "line": "2s", "binding_energy_eV": 440 },
                    { "line": "2p1/2", "binding_energy_eV": 351 },
                    { "line": "2p3/2", "binding_energy_eV": 347 },
                    { "line": "3s", "binding_energy_eV": 45 },
                    { "line": "3p", "binding_energy_eV": 26 }
                ],
                "auger_lines_Mg_Ka_kinetic_energy": [
                    { "line": "L23M23M23", "kinetic_energy_eV": 964 }
                ]
            },
            "chemical_state_data": [
                { "compound_type": "Ca", "orbital": "2p3/2", "binding_energy_eV": 346.8 },
                { "compound_type": "CaS", "orbital": "2p3/2", "binding_energy_eV": 346.5 },
                { "compound_type": "CaCl2", "orbital": "2p3/2", "binding_energy_eV": 348.3 },
                { "compound_type": "CaF2", "orbital": "2p3/2", "binding_energy_eV": 347.8 },
                { "compound_type": "CaO", "orbital": "2p3/2", "binding_energy_eV": 346.7 },
                { "compound_type": "CaCO3", "orbital": "2p3/2", "binding_energy_eV": 346.9 },
                { "compound_type": "Ca(NO3)2", "orbital": "2p3/2", "binding_energy_eV": 348.7 },
                { "compound_type": "CaCrO4", "orbital": "2p3/2", "binding_energy_eV": 346.3 },
                { "compound_type": "CaMoO4", "orbital": "2p3/2", "binding_energy_eV": 347.2 },
                { "compound_type": "CaSO4", "orbital": "2p3/2", "binding_energy_eV": 348.0 },
                { "compound_type": "Ca3Si3O9", "orbital": "2p3/2", "binding_energy_eV": 347.0 }
            ],
            "atomic_sensitivity_factors": {
                "Al_Ka_90_deg": { "line": "2p", "ASF": 1.634 },
                "Al_Ka_54_7_deg": { "line": "2p", "ASF": 1.833 }
            }
        },
        "Sc": {
            "element": "Scandium",
            "symbol": "Sc",
            "atomic_number": 21,
            "binding_energy_of_most_useful_line_eV": 398.6,
            "spin_orbit_splitting_eV": 4.87,
            "line_positions": {
                "photoelectron_lines_Al_Ka": [
                    { "line": "2s", "binding_energy_eV": 499 },
                    { "line": "2p1/2", "binding_energy_eV": 404 },
                    { "line": "2p3/2", "binding_energy_eV": 399 },
                    { "line": "3s", "binding_energy_eV": 51 },
                    { "line": "3p", "binding_energy_eV": 29 }
                ],
                "auger_lines_Al_Ka_kinetic_energy": [
                    { "line": "L3M23M45(1P)", "kinetic_energy_eV": 1118 },
                    { "line": "LM23M23", "kinetic_energy_eV": 1149 }
                ],
                "photoelectron_lines_Mg_Ka": [
                    { "line": "2s", "binding_energy_eV": 499 },
                    { "line": "2p1/2", "binding_energy_eV": 404 },
                    { "line": "2p3/2", "binding_energy_eV": 399 },
                    { "line": "3s", "binding_energy_eV": 51 },
                    { "line": "3p", "binding_energy_eV": 29 }
                ],
                "auger_lines_Mg_Ka_kinetic_energy": [
                    { "line": "L3M23M45(1P)", "kinetic_energy_eV": 885 },
                    { "line": "LM23M23", "kinetic_energy_eV": 916 }
                ]
            },
            "chemical_state_data": [
                { "compound_type": "Sc", "orbital": "2p3/2", "binding_energy_eV": 398.7 },
                { "compound_type": "ScN", "orbital": "2p3/2", "binding_energy_eV": 400.7 },
                { "compound_type": "Sc2O3", "orbital": "2p3/2", "binding_energy_eV": 401.9 },
                { "compound_type": "ClSc(C5H5)2", "orbital": "2p3/2", "binding_energy_eV": 401.4 },
                { "compound_type": "Sc(C5H5)(C8H8)", "orbital": "2p3/2", "binding_energy_eV": 400.2 }
            ],
            "atomic_sensitivity_factors": {
                "Al_Ka_90_deg": { "line": "2p", "ASF": 1.678 },
                "Al_Ka_54_7_deg": { "line": "2p", "ASF": 1.875 }
            }
        },
        "Ti": {
            "element": "Titanium",
            "symbol": "Ti",
            "atomic_number": 22,
            "binding_energy_of_most_useful_line_eV": 454.1,
            "spin_orbit_splitting_eV": 6.17,
            "line_positions": {
                "photoelectron_lines_Al_Ka": [
                    { "line": "2s", "binding_energy_eV": 561 },
                    { "line": "2p1/2", "binding_energy_eV": 460 },
                    { "line": "2p3/2", "binding_energy_eV": 454 },
                    { "line": "3s", "binding_energy_eV": 59 },
                    { "line": "3p", "binding_energy_eV": 33 }
                ],
                "auger_lines_Al_Ka_kinetic_energy": [
                    { "line": "LM23M23", "kinetic_energy_eV": 1098 },
                    { "line": "L3M23M45(1P)", "kinetic_energy_eV": 1068 }
                ],
                "photoelectron_lines_Mg_Ka": [
                    { "line": "2s", "binding_energy_eV": 561 },
                    { "line": "2p1/2", "binding_energy_eV": 460 },
                    { "line": "2p3/2", "binding_energy_eV": 454 },
                    { "line": "3s", "binding_energy_eV": 59 },
                    { "line": "3p", "binding_energy_eV": 33 }
                ],
                "auger_lines_Mg_Ka_kinetic_energy": [
                    { "line": "LM23M23", "kinetic_energy_eV": 865 },
                    { "line": "L3M23M45(1P)", "kinetic_energy_eV": 835 }
                ]
            },
            "chemical_state_data": [
                { "compound_type": "Ti", "orbital": "2p3/2", "binding_energy_eV": 453.9 },
                { "compound_type": "TiB2", "orbital": "2p3/2", "binding_energy_eV": 454.4 },
                { "compound_type": "TiN", "orbital": "2p3/2", "binding_energy_eV": 455.8 },
                { "compound_type": "TiCl4", "orbital": "2p3/2", "binding_energy_eV": 458.5 },
                { "compound_type": "TiO", "orbital": "2p3/2", "binding_energy_eV": 455.1 },
                { "compound_type": "TiO2", "orbital": "2p3/2", "binding_energy_eV": 458.7 },
                { "compound_type": "BaTiO3 (cubic, tetra.)", "orbital": "2p3/2", "binding_energy_eV": 458.5 },
                { "compound_type": "CaTiO3", "orbital": "2p3/2", "binding_energy_eV": 458.9 },
                { "compound_type": "PbTiO3", "orbital": "2p3/2", "binding_energy_eV": 458.6 },
                { "compound_type": "SrTiO3", "orbital": "2p3/2", "binding_energy_eV": 458.8 },
                { "compound_type": "Metallocene", "orbital": "2p3/2", "binding_energy_eV": 455.4 }
            ],
            "atomic_sensitivity_factors": {
                "Al_Ka_90_deg": { "line": "2p", "ASF": 1.798 },
                "Al_Ka_54_7_deg": { "line": "2p", "ASF": 2.001 }
            }
        },
        "V": {
            "element": "Vanadium",
            "symbol": "V",
            "atomic_number": 23,
            "binding_energy_of_most_useful_line_eV": 512.2,
            "spin_orbit_splitting_eV": 7.64,
            "line_positions": {
                "photoelectron_lines_Al_Ka": [
                    { "line": "2s", "binding_energy_eV": 627 },
                    { "line": "2p1/2", "binding_energy_eV": 520 },
                    { "line": "2p3/2", "binding_energy_eV": 512 },
                    { "line": "3s", "binding_energy_eV": 66 },
                    { "line": "3p", "binding_energy_eV": 37 }
                ],
                "auger_lines_Al_Ka_kinetic_energy": [
                    { "line": "L23M23M23", "kinetic_energy_eV": 1048 },
                    { "line": "L3M23M45(1P)", "kinetic_energy_eV": 1014 },
                    { "line": "L3M45M45", "kinetic_energy_eV": 977 }
                ],
                "photoelectron_lines_Mg_Ka": [
                    { "line": "2s", "binding_energy_eV": 627 },
                    { "line": "2p1/2", "binding_energy_eV": 520 },
                    { "line": "2p3/2", "binding_energy_eV": 512 },
                    { "line": "3s", "binding_energy_eV": 66 },
                    { "line": "3p", "binding_energy_eV": 37 }
                ],
                "auger_lines_Mg_Ka_kinetic_energy": [
                    { "line": "L23M23M23", "kinetic_energy_eV": 815 },
                    { "line": "L3M23M45(1P)", "kinetic_energy_eV": 781 },
                    { "line": "L3M45M45", "kinetic_energy_eV": 744 }
                ]
            },
            "chemical_state_data": [
                { "compound_type": "V", "orbital": "2p3/2", "binding_energy_eV": 512.1 },
                { "compound_type": "VB2", "orbital": "2p3/2", "binding_energy_eV": 513.2 },
                { "compound_type": "VN", "orbital": "2p3/2", "binding_energy_eV": 514.4 },
                { "compound_type": "Oxide (V2O5)", "orbital": "2p3/2", "binding_energy_eV": 517.6 },
                { "compound_type": "VOCl2", "orbital": "2p3/2", "binding_energy_eV": 516.4 },
                { "compound_type": "VOSO4", "orbital": "2p3/2", "binding_energy_eV": 515.9 },
                { "compound_type": "Vanadate (Na3VO4)", "orbital": "2p3/2", "binding_energy_eV": 517.3 },
                { "compound_type": "K4V(CN)6", "orbital": "2p3/2", "binding_energy_eV": 513.3 },
                { "compound_type": "V(acac)3", "orbital": "2p3/2", "binding_energy_eV": 514.2 },
                { "compound_type": "VO(acac)2", "orbital": "2p3/2", "binding_energy_eV": 515.1 },
                { "compound_type": "Metallocene", "orbital": "2p3/2", "binding_energy_eV": 512.9 }
            ],
            "atomic_sensitivity_factors": {
                "Al_Ka_90_deg": { "line": "2p", "ASF": 1.912 },
                "Al_Ka_54_7_deg": { "line": "2p", "ASF": 2.116 }
            }
        },
        "Cr": {
            "element": "Chromium",
            "symbol": "Cr",
            "atomic_number": 24,
            "binding_energy_of_most_useful_line_eV": 574.4,
            "spin_orbit_splitting_eV": 9.20,
            "line_positions": {
                "photoelectron_lines_Al_Ka": [
                    { "line": "2s", "binding_energy_eV": 696 },
                    { "line": "2p1/2", "binding_energy_eV": 583 },
                    { "line": "2p3/2", "binding_energy_eV": 574 },
                    { "line": "3s", "binding_energy_eV": 75 },
                    { "line": "3p", "binding_energy_eV": 43 }
                ],
                "auger_lines_Al_Ka_kinetic_energy": [
                    { "line": "L23M23M23", "kinetic_energy_eV": 997 },
                    { "line": "L3M23M45(1P)", "kinetic_energy_eV": 959 },
                    { "line": "L3M45M45", "kinetic_energy_eV": 917 }
                ],
                "photoelectron_lines_Mg_Ka": [
                    { "line": "2s", "binding_energy_eV": 696 },
                    { "line": "2p1/2", "binding_energy_eV": 583 },
                    { "line": "2p3/2", "binding_energy_eV": 574 },
                    { "line": "3s", "binding_energy_eV": 75 },
                    { "line": "3p", "binding_energy_eV": 43 }
                ],
                "auger_lines_Mg_Ka_kinetic_energy": [
                    { "line": "L23M23M23", "kinetic_energy_eV": 764 },
                    { "line": "L3M23M45(1P)", "kinetic_energy_eV": 726 },
                    { "line": "L3M45M45", "kinetic_energy_eV": 684 }
                ]
            },
            "chemical_state_data": [
                { "compound_type": "Cr", "orbital": "2p3/2", "binding_energy_eV": 574.3 },
                { "compound_type": "Cr Nitride", "orbital": "2p3/2", "binding_energy_eV": 575.8 },
                { "compound_type": "CrBr3", "orbital": "2p3/2", "binding_energy_eV": 576.2 },
                { "compound_type": "CrCl3", "orbital": "2p3/2", "binding_energy_eV": 577.4 },
                { "compound_type": "Oxide (Cr2O3)", "orbital": "2p3/2", "binding_energy_eV": 576.8 },
                { "compound_type": "CrF3", "orbital": "2p3/2", "binding_energy_eV": 580.3 },
                { "compound_type": "Cr(OH)3", "orbital": "2p3/2", "binding_energy_eV": 577.3 },
                { "compound_type": "CrOOH", "orbital": "2p3/2", "binding_energy_eV": 577.0 },
                { "compound_type": "K2Cr2O7", "orbital": "2p3/2", "binding_energy_eV": 579.9 },
                { "compound_type": "K3Cr(CN)6", "orbital": "2p3/2", "binding_energy_eV": 576.3 },
                { "compound_type": "Cr(acac)3", "orbital": "2p3/2", "binding_energy_eV": 576.1 }
            ],
            "atomic_sensitivity_factors": {
                "Al_Ka_90_deg": { "line": "2p", "ASF": 2.201 },
                "Al_Ka_54_7_deg": { "line": "2p", "ASF": 2.427 }
            }
        },
        "Mn": {
            "element": "Manganese",
            "symbol": "Mn",
            "atomic_number": 25,
            "binding_energy_of_most_useful_line_eV": 639.0,
            "spin_orbit_splitting_eV": 11.05,
            "line_positions": {
                "photoelectron_lines_Al_Ka": [
                    { "line": "2s", "binding_energy_eV": 769 },
                    { "line": "2p1/2", "binding_energy_eV": 650 },
                    { "line": "2p3/2", "binding_energy_eV": 639 },
                    { "line": "3s", "binding_energy_eV": 83 },
                    { "line": "3p", "binding_energy_eV": 48 }
                ],
                "auger_lines_Al_Ka_kinetic_energy": [
                    { "line": "L23M23M23", "kinetic_energy_eV": 944 },
                    { "line": "L3M23M45", "kinetic_energy_eV": 900 },
                    { "line": "L3M45M45", "kinetic_energy_eV": 852 }
                ],
                "photoelectron_lines_Mg_Ka": [
                    { "line": "2s", "binding_energy_eV": 769 },
                    { "line": "2p1/2", "binding_energy_eV": 650 },
                    { "line": "2p3/2", "binding_energy_eV": 639 },
                    { "line": "3s", "binding_energy_eV": 83 },
                    { "line": "3p", "binding_energy_eV": 48 }
                ],
                "auger_lines_Mg_Ka_kinetic_energy": [
                    { "line": "L23M23M23", "kinetic_energy_eV": 711 },
                    { "line": "L3M23M45", "kinetic_energy_eV": 667 },
                    { "line": "L3M45M45", "kinetic_energy_eV": 619 }
                ]
            },
            "chemical_state_data": [
                { "compound_type": "Mn", "orbital": "2p3/2", "binding_energy_eV": 638.8 },
                { "compound_type": "MnS", "orbital": "2p3/2", "binding_energy_eV": 640.3 },
                { "compound_type": "MnCl2", "orbital": "2p3/2", "binding_energy_eV": 642.0 },
                { "compound_type": "MnF3", "orbital": "2p3/2", "binding_energy_eV": 642.6 },
                { "compound_type": "MnO", "orbital": "2p3/2", "binding_energy_eV": 640.5 },
                { "compound_type": "Mn2O3", "orbital": "2p3/2", "binding_energy_eV": 641.2 },
                { "compound_type": "Mn3O4", "orbital": "2p3/2", "binding_energy_eV": 641.4 },
                { "compound_type": "MnO2", "orbital": "2p3/2", "binding_energy_eV": 642.4 },
                { "compound_type": "MnOOH", "orbital": "2p3/2", "binding_energy_eV": 641.7 },
                { "compound_type": "MnSO4", "orbital": "2p3/2", "binding_energy_eV": 644.9 },
                { "compound_type": "Mn(C5H5)2", "orbital": "2p3/2", "binding_energy_eV": 638.5 }
            ],
            "atomic_sensitivity_factors": {
                "Al_Ka_90_deg": { "line": "2p", "ASF": 2.420 },
                "Al_Ka_54_7_deg": { "line": "2p", "ASF": 2.659 }
            }
        },
        "Fe": {
            "element": "Iron",
            "symbol": "Fe",
            "atomic_number": 26,
            "binding_energy_of_most_useful_line_eV": 707.0,
            "spin_orbit_splitting_eV": 13.10,
            "line_positions": {
                "photoelectron_lines_Al_Ka": [
                    { "line": "2s", "binding_energy_eV": 845 },
                    { "line": "2p1/2", "binding_energy_eV": 720 },
                    { "line": "2p3/2", "binding_energy_eV": 707 },
                    { "line": "3s", "binding_energy_eV": 92 },
                    { "line": "3p", "binding_energy_eV": 53 }
                ],
                "auger_lines_Al_Ka_kinetic_energy": [
                    { "line": "LM23M23", "kinetic_energy_eV": 888 },
                    { "line": "L3M23M45(1P)", "kinetic_energy_eV": 839 },
                    { "line": "L3M45M45", "kinetic_energy_eV": 784 }
                ],
                "photoelectron_lines_Mg_Ka": [
                    { "line": "2s", "binding_energy_eV": 845 },
                    { "line": "2p1/2", "binding_energy_eV": 720 },
                    { "line": "2p3/2", "binding_energy_eV": 707 },
                    { "line": "3s", "binding_energy_eV": 92 },
                    { "line": "3p", "binding_energy_eV": 53 }
                ],
                "auger_lines_Mg_Ka_kinetic_energy": [
                    { "line": "LM23M23", "kinetic_energy_eV": 655 },
                    { "line": "L3M23M45(1P)", "kinetic_energy_eV": 606 },
                    { "line": "L3M45M45", "kinetic_energy_eV": 551 }
                ]
            },
            "chemical_state_data": [
                { "compound_type": "Fe", "orbital": "2p3/2", "binding_energy_eV": 706.7 },
                { "compound_type": "FeS", "orbital": "2p3/2", "binding_energy_eV": 710.3 },
                { "compound_type": "FeS2 (markasite, pyr)", "orbital": "2p3/2", "binding_energy_eV": 706.7 },
                { "compound_type": "FeCl2", "orbital": "2p3/2", "binding_energy_eV": 710.6 },
                { "compound_type": "FeCl3", "orbital": "2p3/2", "binding_energy_eV": 711.3 },
                { "compound_type": "FeO", "orbital": "2p3/2", "binding_energy_eV": 709.4 },
                { "compound_type": "Fe2O3", "orbital": "2p3/2", "binding_energy_eV": 710.8 },
                { "compound_type": "FeOOH", "orbital": "2p3/2", "binding_energy_eV": 711.8 },
                { "compound_type": "FeSO4", "orbital": "2p3/2", "binding_energy_eV": 712.1 },
                { "compound_type": "K3Fe(CN)6", "orbital": "2p3/2", "binding_energy_eV": 709.6 },
                { "compound_type": "K4Fe(CN)6", "orbital": "2p3/2", "binding_energy_eV": 707.1 }
            ],
            "atomic_sensitivity_factors": {
                "Al_Ka_90_deg": { "line": "2p", "ASF": 2.686 },
                "Al_Ka_54_7_deg": { "line": "2p", "ASF": 2.957 }
            }
        },
        "Co": {
            "element": "Cobalt",
            "symbol": "Co",
            "atomic_number": 27,
            "binding_energy_of_most_useful_line_eV": 778.3,
            "spin_orbit_splitting_eV": 14.97,
            "line_positions": {
                "photoelectron_lines_Al_Ka": [
                    { "line": "2s", "binding_energy_eV": 925 },
                    { "line": "2p1/2", "binding_energy_eV": 793 },
                    { "line": "2p3/2", "binding_energy_eV": 778 },
                    { "line": "3s", "binding_energy_eV": 101 },
                    { "line": "3p", "binding_energy_eV": 60 }
                ],
                "auger_lines_Al_Ka_kinetic_energy": [
                    { "line": "L3M23M23", "kinetic_energy_eV": 838 },
                    { "line": "L2M23M23", "kinetic_energy_eV": 831 },
                    { "line": "L3M23M45(1P)", "kinetic_energy_eV": 777 },
                    { "line": "L3M45M45", "kinetic_energy_eV": 713 }
                ],
                "photoelectron_lines_Mg_Ka": [
                    { "line": "2s", "binding_energy_eV": 925 },
                    { "line": "2p1/2", "binding_energy_eV": 793 },
                    { "line": "2p3/2", "binding_energy_eV": 778 },
                    { "line": "3s", "binding_energy_eV": 101 },
                    { "line": "3p", "binding_energy_eV": 60 }
                ],
                "auger_lines_Mg_Ka_kinetic_energy": [
                    { "line": "L3M23M23", "kinetic_energy_eV": 605 },
                    { "line": "L2M23M23", "kinetic_energy_eV": 598 },
                    { "line": "L3M23M45(1P)", "kinetic_energy_eV": 544 },
                    { "line": "L3M45M45", "kinetic_energy_eV": 480 }
                ]
            },
            "chemical_state_data": [
                { "compound_type": "Co", "orbital": "2p3/2", "binding_energy_eV": 778.1 },
                { "compound_type": "CoF2", "orbital": "2p3/2", "binding_energy_eV": 783.0 },
                { "compound_type": "CoF3", "orbital": "2p3/2", "binding_energy_eV": 782.4 },
                { "compound_type": "CoO", "orbital": "2p3/2", "binding_energy_eV": 780.2 },
                { "compound_type": "Co3O4", "orbital": "2p3/2", "binding_energy_eV": 780.2 },
                { "compound_type": "Co2O3", "orbital": "2p3/2", "binding_energy_eV": 779.9 },
                { "compound_type": "CoOOH", "orbital": "2p3/2", "binding_energy_eV": 780.0 },
                { "compound_type": "Co(OH)2", "orbital": "2p3/2", "binding_energy_eV": 781.0 },
                { "compound_type": "CoSO4", "orbital": "2p3/2", "binding_energy_eV": 784.0 },
                { "compound_type": "Co(NH3)3Cl3", "orbital": "2p3/2", "binding_energy_eV": 781.4 }
            ],
            "atomic_sensitivity_factors": {
                "Al_Ka_90_deg": { "line": "2p", "ASF": 3.255 },
                "Al_Ka_54_7_deg": { "line": "2p", "ASF": 3.590 }
            }
        },
        "Ni": {
            "element": "Nickel",
            "symbol": "Ni",
            "atomic_number": 28,
            "binding_energy_of_most_useful_line_eV": 852.7,
            "spin_orbit_splitting_eV": 17.27,
            "line_positions": {
                "photoelectron_lines_Al_Ka": [
                    { "line": "2s", "binding_energy_eV": 1009 },
                    { "line": "2p1/2", "binding_energy_eV": 870 },
                    { "line": "2p3/2", "binding_energy_eV": 853 },
                    { "line": "3s", "binding_energy_eV": 111 },
                    { "line": "3p", "binding_energy_eV": 67 }
                ],
                "auger_lines_Al_Ka_kinetic_energy": [
                    { "line": "L3M23M23", "kinetic_energy_eV": 778 },
                    { "line": "L2M23M23", "kinetic_energy_eV": 772 },
                    { "line": "L3M23M45(1P)", "kinetic_energy_eV": 712 },
                    { "line": "L3M45M45", "kinetic_energy_eV": 641 }
                ],
                "photoelectron_lines_Mg_Ka": [
                    { "line": "2s", "binding_energy_eV": 1009 },
                    { "line": "2p1/2", "binding_energy_eV": 870 },
                    { "line": "2p3/2", "binding_energy_eV": 853 },
                    { "line": "3s", "binding_energy_eV": 111 },
                    { "line": "3p", "binding_energy_eV": 67 }
                ],
                "auger_lines_Mg_Ka_kinetic_energy": [
                    { "line": "L3M23M23", "kinetic_energy_eV": 545 },
                    { "line": "L2M23M23", "kinetic_energy_eV": 539 },
                    { "line": "L3M23M45(1P)", "kinetic_energy_eV": 479 },
                    { "line": "L3M45M45", "kinetic_energy_eV": 408 }
                ]
            },
            "chemical_state_data": [
                { "compound_type": "Ni", "orbital": "2p3/2", "binding_energy_eV": 852.7 },
                { "compound_type": "Silicides", "orbital": "2p3/2", "binding_energy_eV": 853.0 },
                { "compound_type": "NiS", "orbital": "2p3/2", "binding_energy_eV": 852.8 },
                { "compound_type": "Halides", "orbital": "2p3/2", "binding_energy_eV": 855.3 },
                { "compound_type": "NiO", "orbital": "2p3/2", "binding_energy_eV": 853.5 },
                { "compound_type": "Ni2O3", "orbital": "2p3/2", "binding_energy_eV": 855.8 },
                { "compound_type": "Ni(NO3)2", "orbital": "2p3/2", "binding_energy_eV": 857.1 },
                { "compound_type": "Ni(acac)2", "orbital": "2p3/2", "binding_energy_eV": 855.9 },
                { "compound_type": "Ni(OAc)2·4H2O", "orbital": "2p3/2", "binding_energy_eV": 856.5 },
                { "compound_type": "Ni(dimethylglyoxim)2", "orbital": "2p3/2", "binding_energy_eV": 855.0 }
            ],
            "atomic_sensitivity_factors": {
                "Al_Ka_90_deg": { "line": "2p", "ASF": 3.653 },
                "Al_Ka_54_7_deg": { "line": "2p", "ASF": 4.044 }
            }
        },
        "Cu": {
            "element": "Copper",
            "symbol": "Cu",
            "atomic_number": 29,
            "binding_energy_of_most_useful_line_eV": 932.7,
            "spin_orbit_splitting_eV": 19.80,
            "line_positions": {
                "photoelectron_lines_Al_Ka": [
                    { "line": "2s", "binding_energy_eV": 1097 },
                    { "line": "2p1/2", "binding_energy_eV": 953 },
                    { "line": "2p3/2", "binding_energy_eV": 933 },
                    { "line": "3s", "binding_energy_eV": 123 },
                    { "line": "3p1/2", "binding_energy_eV": 77 },
                    { "line": "3p3/2", "binding_energy_eV": 75 }
                ],
                "auger_lines_Al_Ka_kinetic_energy": [
                    { "line": "L3M23M23", "kinetic_energy_eV": 719 },
                    { "line": "L3M45M45", "kinetic_energy_eV": 568 }
                ],
                "photoelectron_lines_Mg_Ka": [
                    { "line": "2s", "binding_energy_eV": 1097 },
                    { "line": "2p1/2", "binding_energy_eV": 953 },
                    { "line": "2p3/2", "binding_energy_eV": 933 },
                    { "line": "3s", "binding_energy_eV": 123 },
                    { "line": "3p1/2", "binding_energy_eV": 77 },
                    { "line": "3p3/2", "binding_energy_eV": 75 }
                ],
                "auger_lines_Mg_Ka_kinetic_energy": [
                    { "line": "L3M23M23", "kinetic_energy_eV": 486 },
                    { "line": "L3M45M45", "kinetic_energy_eV": 335 }
                ]
            },
            "chemical_state_data": [
                { "compound_type": "Cu", "orbital": "2p3/2", "binding_energy_eV": 932.6 },
                { "compound_type": "Cu2S", "orbital": "2p3/2", "binding_energy_eV": 932.5 },
                { "compound_type": "CuS", "orbital": "2p3/2", "binding_energy_eV": 932.2 },
                { "compound_type": "CuCl", "orbital": "2p3/2", "binding_energy_eV": 932.5 },
                { "compound_type": "CuCl2", "orbital": "2p3/2", "binding_energy_eV": 935.2 },
                { "compound_type": "Cu2O", "orbital": "2p3/2", "binding_energy_eV": 932.5 },
                { "compound_type": "CuO", "orbital": "2p3/2", "binding_energy_eV": 933.7 },
                { "compound_type": "Cu(OH)2", "orbital": "2p3/2", "binding_energy_eV": 935.1 },
                { "compound_type": "CuSO4", "orbital": "2p3/2", "binding_energy_eV": 935.5 },
                { "compound_type": "Cu(OAc)2", "orbital": "2p3/2", "binding_energy_eV": 935.0 },
                { "compound_type": "Cu(salicylaldoxime)", "orbital": "2p3/2", "binding_energy_eV": 934.0 }
            ],
            "auger_parameter_data": [
                { "compound_type": "Cu2Se", "orbital": "2p", "binding_energy_eV": 931.9, "LMM_kinetic_energy_eV": 917.6 },
                { "compound_type": "Cu", "orbital": "2p", "binding_energy_eV": 932.7, "LMM_kinetic_energy_eV": 918.6 },
                { "compound_type": "Cu2O", "orbital": "2p", "binding_energy_eV": 932.5, "LMM_kinetic_energy_eV": 916.2 },
                { "compound_type": "CuO", "orbital": "2p", "binding_energy_eV": 933.7, "LMM_kinetic_energy_eV": 918.1 },
                { "compound_type": "CuF2", "orbital": "2p", "binding_energy_eV": 937.0, "LMM_kinetic_energy_eV": 914.8 }
            ],
            "atomic_sensitivity_factors": {
                "Al_Ka_90_deg": { "line": "2p", "ASF": 4.798 },
                "Al_Ka_54_7_deg": { "line": "2p", "ASF": 5.321 }
            }
        },
        "Zn": {
            "element": "Zinc",
            "symbol": "Zn",
            "atomic_number": 30,
            "binding_energy_of_most_useful_line_eV": 1021.8,
            "spin_orbit_splitting_eV": 22.97,
            "line_positions": {
                "photoelectron_lines_Al_Ka": [
                    { "line": "2s", "binding_energy_eV": 1195 },
                    { "line": "2p1/2", "binding_energy_eV": 1045 },
                    { "line": "2p3/2", "binding_energy_eV": 1022 },
                    { "line": "3s", "binding_energy_eV": 140 },
                    { "line": "3p1/2", "binding_energy_eV": 91 },
                    { "line": "3p3/2", "binding_energy_eV": 89 },
                    { "line": "3d", "binding_energy_eV": 10 }
                ],
                "auger_lines_Al_Ka_kinetic_energy": [
                    { "line": "L3M23M23", "kinetic_energy_eV": 660 },
                    { "line": "L3M45M45", "kinetic_energy_eV": 495 }
                ],
                "photoelectron_lines_Mg_Ka": [
                    { "line": "2s", "binding_energy_eV": 1195 },
                    { "line": "2p1/2", "binding_energy_eV": 1045 },
                    { "line": "2p3/2", "binding_energy_eV": 1022 },
                    { "line": "3s", "binding_energy_eV": 140 },
                    { "line": "3p1/2", "binding_energy_eV": 91 },
                    { "line": "3p3/2", "binding_energy_eV": 89 },
                    { "line": "3d", "binding_energy_eV": 10 }
                ],
                "auger_lines_Mg_Ka_kinetic_energy": [
                    { "line": "L3M23M23", "kinetic_energy_eV": 427 },
                    { "line": "L3M45M45", "kinetic_energy_eV": 262 }
                ]
            },
            "chemical_state_data": [
                { "compound_type": "Zn", "orbital": "2p3/2", "binding_energy_eV": 1021.8 },
                { "compound_type": "ZnS", "orbital": "2p3/2", "binding_energy_eV": 1022.0 },
                { "compound_type": "Phosphide", "orbital": "2p3/2", "binding_energy_eV": 1020.6 },
                { "compound_type": "Halides", "orbital": "2p3/2", "binding_energy_eV": 1023.0 },
                { "compound_type": "ZnO", "orbital": "2p3/2", "binding_energy_eV": 1021.8 },
                { "compound_type": "Zn(acac)2", "orbital": "2p3/2", "binding_energy_eV": 1021.4 },
                { "compound_type": "(Me4N)2ZnBr4", "orbital": "2p3/2", "binding_energy_eV": 1020.9 },
                { "compound_type": "ZnSO4", "orbital": "2p3/2", "binding_energy_eV": 1023.1 },
                { "compound_type": "Zn4Si2O7(OH)2·2H2O", "orbital": "2p3/2", "binding_energy_eV": 1022.0 },
                { "compound_type": "ZnCr2O4", "orbital": "2p3/2", "binding_energy_eV": 1022.1 },
                { "compound_type": "ZnRh2O4", "orbital": "2p3/2", "binding_energy_eV": 1021.7 }
            ],
            "auger_parameter_data": [
                { "compound_type": "Zn(acac)2", "orbital": "2p", "binding_energy_eV": 1021.4, "LMM_kinetic_energy_eV": 987.7 },
                { "compound_type": "Zn", "orbital": "2p", "binding_energy_eV": 1021.8, "LMM_kinetic_energy_eV": 992.1 },
                { "compound_type": "ZnO", "orbital": "2p", "binding_energy_eV": 1022.5, "LMM_kinetic_energy_eV": 987.7 },
                { "compound_type": "ZnF2", "orbital": "2p", "binding_energy_eV": 1022.8, "LMM_kinetic_energy_eV": 986.7 }
            ],
            "atomic_sensitivity_factors": {
                "Al_Ka_90_deg": { "line": "2p", "ASF": 3.354 },
                "Al_Ka_54_7_deg": { "line": "2p", "ASF": 3.726 }
            }
        },
        "Ga": {
            "element": "Gallium",
            "symbol": "Ga",
            "atomic_number": 31,
            "binding_energy_of_most_useful_line_eV": 1116.7,
            "spin_orbit_splitting_eV": 26.84,
            "line_positions": {
                "photoelectron_lines_Al_Ka": [
                    { "line": "2s", "binding_energy_eV": 1301 },
                    { "line": "2p1/2", "binding_energy_eV": 1144 },
                    { "line": "2p3/2", "binding_energy_eV": 1117 },
                    { "line": "3s", "binding_energy_eV": 160 },
                    { "line": "3p1/2", "binding_energy_eV": 107 },
                    { "line": "3p3/2", "binding_energy_eV": 104 },
                    { "line": "3d", "binding_energy_eV": 19 }
                ],
                "auger_lines_Al_Ka_kinetic_energy": [
                    { "line": "L3M23M23", "kinetic_energy_eV": 597 },
                    { "line": "L3M45M45", "kinetic_energy_eV": 419 }
                ],
                "photoelectron_lines_Mg_Ka": [
                    { "line": "2s", "binding_energy_eV": 1301 },
                    { "line": "2p1/2", "binding_energy_eV": 1144 },
                    { "line": "2p3/2", "binding_energy_eV": 1117 },
                    { "line": "3s", "binding_energy_eV": 160 },
                    { "line": "3p1/2", "binding_energy_eV": 107 },
                    { "line": "3p3/2", "binding_energy_eV": 104 },
                    { "line": "3d", "binding_energy_eV": 19 }
                ],
                "auger_lines_Mg_Ka_kinetic_energy": [
                    { "line": "L3M23M23", "kinetic_energy_eV": 364 },
                    { "line": "L3M45M45", "kinetic_energy_eV": 186 }
                ]
            },
            "chemical_state_data": [
                { "compound_type": "Ga", "orbital": "2p3/2", "binding_energy_eV": 1116.5 },
                { "compound_type": "GaP", "orbital": "2p3/2", "binding_energy_eV": 1116.8 },
                { "compound_type": "Ga2O3", "orbital": "2p3/2", "binding_energy_eV": 1117.8 }
            ],
            "atomic_sensitivity_factors": {
                "Al_Ka_90_deg": { "line": "2p", "ASF": 3.341 },
                "Al_Ka_54_7_deg": { "line": "2p", "ASF": 3.720 }
            }
        },
        "Ge": {
            "element": "Germanium",
            "symbol": "Ge",
            "atomic_number": 32,
            "binding_energy_of_most_useful_line_eV": 29.4,
            "spin_orbit_splitting_eV": null,
            "line_positions": {
                "photoelectron_lines_Al_Ka": [
                    { "line": "2p1/2", "binding_energy_eV": 1248 },
                    { "line": "2p3/2", "binding_energy_eV": 1217 },
                    { "line": "3s", "binding_energy_eV": 181 },
                    { "line": "3p1/2", "binding_energy_eV": 126 },
                    { "line": "3p3/2", "binding_energy_eV": 122 },
                    { "line": "3d", "binding_energy_eV": 29 }
                ],
                "auger_lines_Al_Ka_kinetic_energy": [
                    { "line": "L3M23M23", "kinetic_energy_eV": 534 },
                    { "line": "L3M45M45", "kinetic_energy_eV": 342 }
                ],
                "photoelectron_lines_Mg_Ka": [
                    { "line": "2p1/2", "binding_energy_eV": 1248 },
                    { "line": "2p3/2", "binding_energy_eV": 1217 },
                    { "line": "3s", "binding_energy_eV": 181 },
                    { "line": "3p1/2", "binding_energy_eV": 126 },
                    { "line": "3p3/2", "binding_energy_eV": 122 },
                    { "line": "3d", "binding_energy_eV": 29 }
                ],
                "auger_lines_Mg_Ka_kinetic_energy": [
                    { "line": "L3M23M23", "kinetic_energy_eV": 301 },
                    { "line": "L3M45M45", "kinetic_energy_eV": 109 }
                ]
            },
            "chemical_state_data": [
                { "compound_type": "Ge", "orbital": "3d", "binding_energy_eV": 29.3 },
                { "compound_type": "GeAs2", "orbital": "3d", "binding_energy_eV": 29.7 },
                { "compound_type": "GeTe3As2", "orbital": "3d", "binding_energy_eV": 29.9 },
                { "compound_type": "GeS2TeAs2", "orbital": "3d", "binding_energy_eV": 30.2 },
                { "compound_type": "GeS3As", "orbital": "3d", "binding_energy_eV": 30.4 },
                { "compound_type": "GeTe2", "orbital": "3d", "binding_energy_eV": 30.1 },
                { "compound_type": "GeTe", "orbital": "3d", "binding_energy_eV": 29.7 },
                { "compound_type": "GeSe2", "orbital": "3d", "binding_energy_eV": 31.0 },
                { "compound_type": "GeSe", "orbital": "3d", "binding_energy_eV": 30.9 },
                { "compound_type": "Sulfides", "orbital": "3d", "binding_energy_eV": 30.4 },
                { "compound_type": "GeO2", "orbital": "3d", "binding_energy_eV": 32.5 }
            ],
            "atomic_sensitivity_factors": {
                "Al_Ka_90_deg": { "line": "2p", "ASF": 3.100 },
                "Al_Ka_54_7_deg": { "line": "2p", "ASF": 3.457 }
            }
        },
        "As": {
            "element": "Arsenic",
            "symbol": "As",
            "atomic_number": 33,
            "binding_energy_of_most_useful_line_eV": 41.6,
            "spin_orbit_splitting_eV": 0.69,
            "line_positions": {
                "photoelectron_lines_Al_Ka": [
                    { "line": "2p1/2", "binding_energy_eV": 1359 },
                    { "line": "2p3/2", "binding_energy_eV": 1324 },
                    { "line": "3s", "binding_energy_eV": 205 },
                    { "line": "3p1/2", "binding_energy_eV": 146 },
                    { "line": "3p3/2", "binding_energy_eV": 141 },
                    { "line": "3d3/2", "binding_energy_eV": 43 },
                    { "line": "3d5/2", "binding_energy_eV": 42 }
                ],
                "auger_lines_Al_Ka_kinetic_energy": [
                    { "line": "L3M23M45(1P)", "kinetic_energy_eV": 371 },
                    { "line": "L3M45M45", "kinetic_energy_eV": 262 }
                ],
                "photoelectron_lines_Mg_Ka": [
                    { "line": "2p1/2", "binding_energy_eV": 1359 },
                    { "line": "2p3/2", "binding_energy_eV": 1324 },
                    { "line": "3s", "binding_energy_eV": 205 },
                    { "line": "3p1/2", "binding_energy_eV": 146 },
                    { "line": "3p3/2", "binding_energy_eV": 141 },
                    { "line": "3d3/2", "binding_energy_eV": 43 },
                    { "line": "3d5/2", "binding_energy_eV": 42 }
                ],
                "auger_lines_Mg_Ka_kinetic_energy": [
                    { "line": "L3M23M45(1P)", "kinetic_energy_eV": 30 },
                    { "line": "L3M45M45", "kinetic_energy_eV": null }
                ]
            },
            "chemical_state_data": [
                { "compound_type": "As", "orbital": "3d5/2", "binding_energy_eV": 41.6 },
                { "compound_type": "AlAs", "orbital": "3d5/2", "binding_energy_eV": 41.0 },
                { "compound_type": "GaAs", "orbital": "3d5/2", "binding_energy_eV": 40.8 },
                { "compound_type": "InAs", "orbital": "3d5/2", "binding_energy_eV": 40.6 },
                { "compound_type": "Sulfides", "orbital": "3d5/2", "binding_energy_eV": 42.9 },
                { "compound_type": "AsI3", "orbital": "3d5/2", "binding_energy_eV": 43.5 },
                { "compound_type": "AsBr3", "orbital": "3d5/2", "binding_energy_eV": 45.3 },
                { "compound_type": "As2O3", "orbital": "3d5/2", "binding_energy_eV": 44.9 },
                { "compound_type": "As2O5", "orbital": "3d5/2", "binding_energy_eV": 46.2 }
            ],
            "auger_parameter_data": [
