Repository: JesusF10/xps-data-analysis

# XPS Data Analysis

Software automatizado para análisis de datos de espectroscopía de fotoelectrones de rayos X (XPS), 
desarrollado como proyecto de servicio social en el área de química y metalurgia.

## Descripción del Proyecto

Este repositorio contiene el desarrollo completo de un software en Python para el análisis automatizado de datos XPS, incluyendo:

- **Carga automática** de datos desde formatos específicos de XPS
- **Por determinar**

## Estructura del Repositorio

```
xps-data-analysis/
├── src/                        # Código fuente principal
│   ├── xps_analyzer/           # Paquete principal del software
│   │   ├── data_loader/        # Carga de datos XPS

File: src/xps_analyzer/reference_data/data/reference_elements.json (part 3 of 3)
{
                { "compound_type": "GaAs", "orbital": "3d", "binding_energy_eV": 40.8, "LMM_kinetic_energy_eV": 1225.3 },
                { "compound_type": "As", "orbital": "3d", "binding_energy_eV": 41.6, "LMM_kinetic_energy_eV": 1224.8 },
                { "compound_type": "Ph3AsO", "orbital": "3d", "binding_energy_eV": 44.3, "LMM_kinetic_energy_eV": 1219.5 },
                { "compound_type": "As2O5", "orbital": "3d", "binding_energy_eV": 46.2, "LMM_kinetic_energy_eV": 1217.5 },
                { "compound_type": "KAsF6", "orbital": "3d", "binding_energy_eV": 48.0, "LMM_kinetic_energy_eV": 1213.8 }
            ],
            "atomic_sensitivity_factors": {
                "Al_Ka_90_deg": { "line": "3d", "ASF": 0.570 },
                "Al_Ka_54_7_deg": { "line": "3d", "ASF": 0.677 }
            }
        },
        "Se": {
            "element": "Selenium",
            "symbol": "Se",
            "atomic_number": 34,
            "binding_energy_of_most_useful_line_eV": 55.6,
            "spin_orbit_splitting_eV": 0.86,
            "line_positions": {
                "photoelectron_lines_Al_Ka": [
                    { "line": "3s", "binding_energy_eV": 232 },
                    { "line": "3p1/2", "binding_energy_eV": 169 },
                    { "line": "3p3/2", "binding_energy_eV": 163 },
                    { "line": "3d3/2", "binding_energy_eV": 57 },
                    { "line": "3d5/2", "binding_energy_eV": 56 }
                ],
                "auger_lines_Al_Ka_kinetic_energy": [
                    { "line": "L3M23M45(1P)", "kinetic_energy_eV": 299 },
                    { "line": "L3M45M45", "kinetic_energy_eV": 181 }
                ],
                "photoelectron_lines_Mg_Ka": [
                    { "line": "3s", "binding_energy_eV": 232 },
                    { "line": "3p1/2", "binding_energy_eV": 169 },
                    { "line": "3p3/2", "binding_energy_eV": 163 },
                    { "line": "3d3/2", "binding_energy_eV": 57 },
                    { "line": "3d5/2", "binding_energy_eV": 56 }
                ],
                "auger_lines_Mg_Ka_kinetic_energy": [
                    { "line": "L3M23M45(1P)", "kinetic_energy_eV": 66 },
                    { "line": "L3M45M45", "kinetic_energy_eV": null }
                ]
            },
            "chemical_state_data": [
                { "compound_type": "Se", "orbital": "3d5/2", "binding_energy_eV": 55.5 },
                { "compound_type": "As2Se3", "orbital": "3d5/2", "binding_energy_eV": 55.1 },
                { "compound_type": "Ga2Se3", "orbital": "3d5/2", "binding_energy_eV": 54.6 },
                { "compound_type": "GeSe", "orbital": "3d5/2", "binding_energy_eV": 54.8 },
                { "compound_type": "GeSe2", "orbital": "3d5/2", "binding_energy_eV": 54.5 },
                { "compound_type": "Selenides", "orbital": "3d5/2", "binding_energy_eV": 54.8 },
                { "compound_type": "SeO2", "orbital": "3d5/2", "binding_energy_eV": 58.9 },
                { "compound_type": "H2SeO3", "orbital": "3d5/2", "binding_energy_eV": 59.2 },
                { "compound_type": "(BrC6H4)2Se2", "orbital": "3d5/2", "binding_energy_eV": 56.0 },
                { "compound_type": "(C14H29Se)2", "orbital": "3d5/2", "binding_energy_eV": 56.1 },
                { "compound_type": "(C4H8COOH)2SeO", "orbital": "3d5/2", "binding_energy_eV": 58.5 }
            ],
            "auger_parameter_data": [
                { "compound_type": "Se", "orbital": "3d", "binding_energy_eV": 55.5, "LMM_kinetic_energy_eV": 1307.0 },
                { "compound_type": "Ph2Se2", "orbital": "3d", "binding_energy_eV": 55.8, "LMM_kinetic_energy_eV": 1304.3 },
                { "compound_type": "Ph2SeO", "orbital": "3d", "binding_energy_eV": 57.6, "LMM_kinetic_energy_eV": 1301.9 },
                { "compound_type": "SeO2", "orbital": "3d", "binding_energy_eV": 58.9, "LMM_kinetic_energy_eV": 1301.4 },
                { "compound_type": "H2SeO4", "orbital": "3d", "binding_energy_eV": 61.2, "LMM_kinetic_energy_eV": 1297.9 }
            ],
            "atomic_sensitivity_factors": {
                "Al_Ka_90_deg": { "line": "3d", "ASF": 0.722 },
                "Al_Ka_54_7_deg": { "line": "3d", "ASF": 0.853 }
            }
        },
        "Br": {
            "element": "Bromine",
            "symbol": "Br",
            "atomic_number": 35,
            "binding_energy_of_most_useful_line_eV": 68.8,
            "spin_orbit_splitting_eV": 1.05,
            "line_positions": {
                "photoelectron_lines_Al_Ka": [
                    { "line": "3s", "binding_energy_eV": 256 },
                    { "line": "3p1/2", "binding_energy_eV": 189 },
                    { "line": "3p3/2", "binding_energy_eV": 182 },
                    { "line": "3d3/2", "binding_energy_eV": 70 },
                    { "line": "3d5/2", "binding_energy_eV": 69 },
                    { "line": "4s", "binding_energy_eV": 15 },
                    { "line": "4p", "binding_energy_eV": 5 }
                ],
                "auger_lines_Al_Ka_kinetic_energy": [
                    { "line": "M23M45N23", "kinetic_energy_eV": 1390 }
                ],
                "photoelectron_lines_Mg_Ka": [
                    { "line": "3s", "binding_energy_eV": 256 },
                    { "line": "3p1/2", "binding_energy_eV": 189 },
                    { "line": "3p3/2", "binding_energy_eV": 182 },
                    { "line": "3d3/2", "binding_energy_eV": 70 },
                    { "line": "3d5/2", "binding_energy_eV": 69 },
                    { "line": "4s", "binding_energy_eV": 15 },
                    { "line": "4p", "binding_energy_eV": 5 }
                ],
                "auger_lines_Mg_Ka_kinetic_energy": [
                    { "line": "M23M45N23", "kinetic_energy_eV": 1157 }
                ]
            },
            "chemical_state_data": [
                { "compound_type": "CsBr", "orbital": "3d5/2", "binding_energy_eV": 68.1 },
                { "compound_type": "RbBr", "orbital": "3d5/2", "binding_energy_eV": 68.4 },
                { "compound_type": "KBr", "orbital": "3d5/2", "binding_energy_eV": 68.8 },
                { "compound_type": "NaBr", "orbital": "3d5/2", "binding_energy_eV": 68.8 },
                { "compound_type": "LiBr", "orbital": "3d5/2", "binding_energy_eV": 69.2 },
                { "compound_type": "CuBr2", "orbital": "3d5/2", "binding_energy_eV": 68.9 },
                { "compound_type": "PbBr2", "orbital": "3d5/2", "binding_energy_eV": 68.7 },
                { "compound_type": "Ni(NH3)6Br2", "orbital": "3d5/2", "binding_energy_eV": 68.7 },
                { "compound_type": "Pt(NH3)4Br2", "orbital": "3d5/2", "binding_energy_eV": 68.4 },
                { "compound_type": "K2PtBr4", "orbital": "3d5/2", "binding_energy_eV": 69.3 },
                { "compound_type": "K2PtBr6", "orbital": "3d5/2", "binding_energy_eV": 69.2 }
            ],
            "atomic_sensitivity_factors": {
                "Al_Ka_90_deg": { "line": "3d", "ASF": 0.895 },
                "Al_Ka_54_7_deg": { "line": "3d", "ASF": 1.053 }
            }
        },
        "Kr": {
            "element": "Krypton",
            "symbol": "Kr",
            "atomic_number": 36,
            "binding_energy_of_most_useful_line_eV": 87.0,
            "spin_orbit_splitting_eV": 1.23,
            "line_positions": {
                "photoelectron_lines_Al_Ka": [
                    { "line": "3s*", "binding_energy_eV": 287 },
                    { "line": "3p1/2", "binding_energy_eV": 216 },
                    { "line": "3p3/2", "binding_energy_eV": 208 },
                    { "line": "3d3/2", "binding_energy_eV": 88 },
                    { "line": "3d5/2", "binding_energy_eV": 87 },
                    { "line": "4s", "binding_energy_eV": 21 },
                    { "line": "4p", "binding_energy_eV": 8 }
                ],
                "auger_lines_Al_Ka_kinetic_energy": [
                    { "line": "M45N23V", "kinetic_energy_eV": 97 }
                ],
                "photoelectron_lines_Mg_Ka": [
                    { "line": "3s*", "binding_energy_eV": 287 },
                    { "line": "3p1/2", "binding_energy_eV": 216 },
                    { "line": "3p3/2", "binding_energy_eV": 208 },
                    { "line": "3d3/2", "binding_energy_eV": 88 },
                    { "line": "3d5/2", "binding_energy_eV": 87 },
                    { "line": "4s", "binding_energy_eV": 21 },
                    { "line": "4p", "binding_energy_eV": 8 }
                ],
                "auger_lines_Mg_Ka_kinetic_energy": [
                    { "line": "M45N23V", "kinetic_energy_eV": null }
                ]
            },
            "chemical_state_data": [
                { "compound_type": "Kr in graphite", "orbital": "3d5/2", "binding_energy_eV": 87.0 }
            ],
            "atomic_sensitivity_factors": {
                "Al_Ka_90_deg": { "line": "3d", "ASF": 1.096 },
                "Al_Ka_54_7_deg": { "line": "3d", "ASF": 1.287 }
            }
        },
        "Rb": {
            "element": "Rubidium",
            "symbol": "Rb",
            "atomic_number": 37,
            "binding_energy_of_most_useful_line_eV": 111.5,
            "spin_orbit_splitting_eV": 1.49,
            "line_positions": {
                "photoelectron_lines_Al_Ka": [
                    { "line": "3s", "binding_energy_eV": 325 },
                    { "line": "3p1/2", "binding_energy_eV": 249 },
                    { "line": "3p3/2", "binding_energy_eV": 240 },
                    { "line": "3d3/2", "binding_energy_eV": 113 },
                    { "line": "3d5/2", "binding_energy_eV": 111 },
                    { "line": "4s", "binding_energy_eV": 31 },
                    { "line": "4p", "binding_energy_eV": 16 }
                ],
                "auger_lines_Al_Ka_kinetic_energy": [
                    { "line": "M23M45N23", "kinetic_energy_eV": 1385 }
                ],
                "photoelectron_lines_Mg_Ka": [
                    { "line": "3s", "binding_energy_eV": 325 },
                    { "line": "3p1/2", "binding_energy_eV": 249 },
                    { "line": "3p3/2", "binding_energy_eV": 240 },
                    { "line": "3d3/2", "binding_energy_eV": 113 },
                    { "line": "3d5/2", "binding_energy_eV": 111 },
                    { "line": "4s", "binding_energy_eV": 31 },
                    { "line": "4p", "binding_energy_eV": 16 }
                ],
                "auger_lines_Mg_Ka_kinetic_energy": [
                    { "line": "M23M45N23", "kinetic_energy_eV": 1152 }
                ]
            },
            "chemical_state_data": [
                { "compound_type": "Rb", "orbital": "3d5/2", "binding_energy_eV": 111.5 },
                { "compound_type": "RbN3", "orbital": "3d5/2", "binding_energy_eV": 109.8 },
                { "compound_type": "RbI", "orbital": "3d5/2", "binding_energy_eV": 110.4 },
                { "compound_type": "RbBr", "orbital": "3d5/2", "binding_energy_eV": 110.0 },
                { "compound_type": "RbCl", "orbital": "3d5/2", "binding_energy_eV": 109.9 },
                { "compound_type": "RbF", "orbital": "3d5/2", "binding_energy_eV": 109.8 },
                { "compound_type": "Rb3PO4", "orbital": "3d5/2", "binding_energy_eV": 110.0 },
                { "compound_type": "Rb4P2O7", "orbital": "3d5/2", "binding_energy_eV": 110.0 },
                { "compound_type": "RbClO4", "orbital": "3d5/2", "binding_energy_eV": 110.4 }
            ],
            "atomic_sensitivity_factors": {
                "Al_Ka_90_deg": { "line": "3d", "ASF": 1.316 },
                "Al_Ka_54_7_deg": { "line": "3d", "ASF": 1.542 }
            }
        },
        "Sr": {
            "element": "Strontium",
            "symbol": "Sr",
            "atomic_number": 38,
            "binding_energy_of_most_useful_line_eV": 134.3,
            "spin_orbit_splitting_eV": 1.79,
            "line_positions": {
                "photoelectron_lines_Al_Ka": [
                    { "line": "3s", "binding_energy_eV": 360 },
                    { "line": "3p1/2", "binding_energy_eV": 281 },
                    { "line": "3p3/2", "binding_energy_eV": 270 },
                    { "line": "3d3/2", "binding_energy_eV": 136 },
                    { "line": "3d5/2", "binding_energy_eV": 134 },
                    { "line": "4s", "binding_energy_eV": 39 },
                    { "line": "4p", "binding_energy_eV": 21 }
                ],
                "auger_lines_Al_Ka_kinetic_energy": [
                    { "line": "M45N23N23", "kinetic_energy_eV": 1373 },
                    { "line": "M45N45N45", "kinetic_energy_eV": 1363 }
                ],
                "photoelectron_lines_Mg_Ka": [
                    { "line": "3s", "binding_energy_eV": 360 },
                    { "line": "3p1/2", "binding_energy_eV": 281 },
                    { "line": "3p3/2", "binding_energy_eV": 270 },
                    { "line": "3d3/2", "binding_energy_eV": 136 },
                    { "line": "3d5/2", "binding_energy_eV": 134 },
                    { "line": "4s", "binding_energy_eV": 39 },
                    { "line": "4p", "binding_energy_eV": 21 }
                ],
                "auger_lines_Mg_Ka_kinetic_energy": [
                    { "line": "M45N23N23", "kinetic_energy_eV": 1140 },
                    { "line": "M45N45N45", "kinetic_energy_eV": 1130 }
                ]
            },
            "chemical_state_data": [
                { "compound_type": "Sr", "orbital": "3d5/2", "binding_energy_eV": 134.4 },
                { "compound_type": "SrO", "orbital": "3d5/2", "binding_energy_eV": 135.3 },
                { "compound_type": "SrF2", "orbital": "3d5/2", "binding_energy_eV": 133.8 },
                { "compound_type": "SrCO3", "orbital": "3d5/2", "binding_energy_eV": 133.2 },
                { "compound_type": "SrSO4", "orbital": "3d5/2", "binding_energy_eV": 134.3 },
                { "compound_type": "Sr(NO3)2", "orbital": "3d5/2", "binding_energy_eV": 134.7 },
                { "compound_type": "SrMoO4", "orbital": "3d5/2", "binding_energy_eV": 133.5 },
                { "compound_type": "SrRh2O4", "orbital": "3d5/2", "binding_energy_eV": 133.0 }
            ],
            "atomic_sensitivity_factors": {
                "Al_Ka_90_deg": { "line": "3d", "ASF": 1.578 },
                "Al_Ka_54_7_deg": { "line": "3d", "ASF": 1.843 }
            }
        },
        "Y": {
            "element": "Yttrium",
            "symbol": "Y",
            "atomic_number": 39,
            "binding_energy_of_most_useful_line_eV": 156.0,
            "spin_orbit_splitting_eV": 2.05,
            "line_positions": {
                "photoelectron_lines_Al_Ka": [
                    { "line": "3s", "binding_energy_eV": 394 },
                    { "line": "3p1/2", "binding_energy_eV": 311 },
                    { "line": "3p3/2", "binding_energy_eV": 299 },
                    { "line": "3d3/2", "binding_energy_eV": 158 },
                    { "line": "3d5/2", "binding_energy_eV": 156 },
                    { "line": "4s", "binding_energy_eV": 45 },
                    { "line": "4p", "binding_energy_eV": 24 }
                ],
                "auger_lines_Al_Ka_kinetic_energy": [
                    { "line": "M45N23V", "kinetic_energy_eV": 1356 }
                ],
                "photoelectron_lines_Mg_Ka": [
                    { "line": "3s", "binding_energy_eV": 394 },
                    { "line": "3p1/2", "binding_energy_eV": 311 },
                    { "line": "3p3/2", "binding_energy_eV": 299 },
                    { "line": "3d3/2", "binding_energy_eV": 158 },
                    { "line": "3d5/2", "binding_energy_eV": 156 },
                    { "line": "4s", "binding_energy_eV": 45 },
                    { "line": "4p", "binding_energy_eV": 24 }
                ],
                "auger_lines_Mg_Ka_kinetic_energy": [
                    { "line": "M45N23V", "kinetic_energy_eV": 1123 }
                ]
            },
            "chemical_state_data": [
                { "compound_type": "Y", "orbital": "3d5/2", "binding_energy_eV": 155.8 },
                { "compound_type": "Y2O3", "orbital": "3d5/2", "binding_energy_eV": 156.8 }
            ],
            "atomic_sensitivity_factors": {
                "Al_Ka_90_deg": { "line": "3d", "ASF": 1.867 },
                "Al_Ka_54_7_deg": { "line": "3d", "ASF": 2.175 }
            }
        },
        "Zr": {
            "element": "Zirconium",
            "symbol": "Zr",
            "atomic_number": 40,
            "binding_energy_of_most_useful_line_eV": 178.9,
            "spin_orbit_splitting_eV": 2.43,
            "line_positions": {
                "photoelectron_lines_Al_Ka": [
                    { "line": "3s", "binding_energy_eV": 430 },
                    { "line": "3p1/2", "binding_energy_eV": 343 },
                    { "line": "3p3/2", "binding_energy_eV": 330 },
                    { "line": "3d3/2", "binding_energy_eV": 181 },
                    { "line": "3d5/2", "binding_energy_eV": 179 },
                    { "line": "4s", "binding_energy_eV": 51 },
                    { "line": "4p", "binding_energy_eV": 28 }
                ],
                "auger_lines_Al_Ka_kinetic_energy": [
                    { "line": "M45N23N23", "kinetic_energy_eV": 1368 },
                    { "line": "M45N45N45", "kinetic_energy_eV": 1337 }
                ],
                "photoelectron_lines_Mg_Ka": [
                    { "line": "3s", "binding_energy_eV": 430 },
                    { "line": "3p1/2", "binding_energy_eV": 343 },
                    { "line": "3p3/2", "binding_energy_eV": 330 },
                    { "line": "3d3/2", "binding_energy_eV": 181 },
                    { "line": "3d5/2", "binding_energy_eV": 179 },
                    { "line": "4s", "binding_energy_eV": 51 },
                    { "line": "4p", "binding_energy_eV": 28 }
                ],
                "auger_lines_Mg_Ka_kinetic_energy": [
                    { "line": "M45N23N23", "kinetic_energy_eV": 1135 },
                    { "line": "M45N45N45", "kinetic_energy_eV": 1104 }
                ]
            },
            "chemical_state_data": [
                { "compound_type": "Zr", "orbital": "3d5/2", "binding_energy_eV": 178.8 },
                { "compound_type": "ZrO2", "orbital": "3d5/2", "binding_energy_eV": 182.2 },
                { "compound_type": "ZrF4", "orbital": "3d5/2", "binding_energy_eV": 185.3 },
                { "compound_type": "K2ZrF6", "orbital": "3d5/2", "binding_energy_eV": 184.2 },
                { "compound_type": "K3ZrF7", "orbital": "3d5/2", "binding_energy_eV": 183.7 },
                { "compound_type": "KZrF5·H2O", "orbital": "3d5/2", "binding_energy_eV": 184.7 }
            ],
            "atomic_sensitivity_factors": {
                "Al_Ka_90_deg": { "line": "3d", "ASF": 2.216 },
                "Al_Ka_54_7_deg": { "line": "3d", "ASF": 2.576 }
            }
        }
    }
}
